Repository: c0deta1ker/ARPEScape

## Log of updates to ADRESSTools
**Ajax - 24.11.2021:** Integration of PES / XPS analysis and curve fitting tools.

**v2.1 - 17.07.2020:** Massive upgrade to all UI systems and added several new features for analysis.

**v2.0 - 13.11.2019:** Further development of all UI's to make them all consistent;  
-> When saving on the 'arpes_processor' UI, it will now automatically also save an info .txt file.
-> Added new method in 'kf_analysis' that will track states by measuring the full-width at half-maximum as a function of a scan parameter. This method allowed for kF to be tracked automatically using the algorithm, with the user only defining the region of interest.

File: ADRESSTools_Ajax/MaterialsDatabase_PCC_20210925/Electron Inelastic Mean Free Path Database (eIMFPD)/eIMFPD_OpticalData_NIST/047_Ag_2_eIMFP.txt

ELEMENT:
                                      Ag

SOURCE:
                             Powell and Jablonski
                  J. Phys. Chem. Reference Data 28 (1999) 19
              Evaluation of calculated and measured IMFP values
                                       

ATOMIC WEIGHT:               107.86820

DENSITY:                      10.5000 g/cm**3

TABULATION:

______________________________________________________________________________

                    Energy                         IMFP
                      eV                        Angstroms
______________________________________________________________________________
                      50.0                         6.43
                      74.9                         5.10
                      99.8                         4.70
                     124.6                         4.65
                     149.5                         4.77
                     174.4                         4.96
                     199.3                         5.21
                     224.1                         5.48
                     249.0                         5.77
                     273.9                         6.07
                     298.8                         6.38
                     323.6                         6.70
                     348.5                         7.01
                     373.4                         7.33
                     398.3                         7.65
                     423.1                         7.96
                     448.0                         8.28
                     472.9                         8.60
                     497.8                         8.91
                     522.6                         9.22
                     547.5                         9.54
                     572.4                         9.85
                     597.3                        10.16
                     622.1                        10.46
                     647.0                        10.77
                     671.9                        11.07
                     696.8                        11.37
                     721.6                        11.67
                     746.5                        11.97
                     771.4                        12.27
                     796.3                        12.56
                     821.1                        12.86
                     846.0                        13.15
                     870.9                        13.44
                     895.8                        13.73
                     920.6                        14.02
                     945.5                        14.30
                     970.4                        14.59
                     995.3                        14.87
                    1020.1                        15.15
                    1045.0                        15.44
                    1069.9                        15.72
                    1094.8                        15.99
                    1119.6                        16.27
                    1144.5                        16.55
                    1169.4                        16.82
                    1194.3                        17.10
                    1219.1                        17.37
                    1244.0                        17.64
                    1268.9                        17.91
                    1293.8                        18.18
                    1318.6                        18.45
                    1343.5                        18.72
                    1368.4                        18.99
                    1393.3                        19.25
                    1418.1                        19.52
                    1443.0                        19.78
                    1467.9                        20.04
                    1492.8                        20.30
                    1517.6                        20.57
                    1542.5                        20.83
                    1567.4                        21.09
                    1592.3                        21.34
                    1617.1                        21.60
                    1642.0                        21.86
                    1666.9                        22.11
                    1691.8                        22.37
                    1716.6                        22.62
                    1741.5                        22.88
                    1766.4                        23.13
                    1791.3                        23.38
                    1816.1                        23.64
                    1841.0                        23.89
                    1865.9                        24.14
                    1890.8                        24.39
                    1915.6                        24.63
                    1940.5                        24.88
                    1965.4                        25.13
                    1990.3                        25.38
                    2015.1                        25.62
                    2040.0                        25.87
                    2064.9                        26.11
                    2089.8                        26.36
                    2114.6                        26.60
                    2139.5                        26.84
                    2164.4                        27.09
                    2189.3                        27.33
                    2214.1                        27.57
                    2239.0                        27.81
                    2263.9                        28.05
                    2288.8                        28.29
                    2313.6                        28.53
                    2338.5                        28.77
                    2363.4                        29.01
                    2388.3                        29.24
                    2413.1                        29.48
                    2438.0                        29.72
                    2462.9                        29.95
                    2487.8                        30.19
                    2512.6                        30.42
                    2537.5                        30.66
                    2562.4                        30.89
                    2587.3                        31.13
                    2612.1                        31.36
                    2637.0                        31.59
                    2661.9                        31.82
                    2686.8                        32.06
                    2711.6                        32.29
                    2736.5                        32.52
                    2761.4                        32.75
                    2786.3                        32.98
                    2811.1                        33.21
                    2836.0                        33.44
                    2860.9                        33.66
                    2885.8                        33.89
                    2910.6                        34.12
                    2935.5                        34.35
                    2960.4                        34.57
                    2985.3                        34.80
                    3010.1                        35.03
                    3035.0                        35.25
                    3059.9                        35.48
                    3084.8                        35.70
                    3109.6                        35.93
                    3134.5                        36.15
                    3159.4                        36.37
                    3184.3                        36.60
                    3209.1                        36.82
                    3234.0                        37.04
                    3258.9                        37.27
                    3283.8                        37.49
                    3308.6                        37.71
                    3333.5                        37.93
                    3358.4                        38.15
                    3383.3                        38.37
                    3408.1                        38.59
                    3433.0                        38.81
                    3457.9                        39.03
                    3482.8                        39.25
                    3507.6                        39.47
                    3532.5                        39.69
                    3557.4                        39.91
                    3582.3                        40.12
                    3607.1                        40.34
                    3632.0                        40.56
                    3656.9                        40.77
                    3681.8                        40.99
                    3706.6                        41.21
                    3731.5                        41.42
                    3756.4                        41.64
                    3781.3                        41.85
                    3806.1                        42.07
                    3831.0                        42.28
                    3855.9                        42.50
                    3880.8                        42.71
                    3905.6                        42.93
                    3930.5                        43.14
                    3955.4                        43.35
                    3980.3                        43.56
                    4005.1                        43.78
                    4030.0                        43.99
                    4054.9                        44.20
                    4079.8                        44.41
                    4104.6                        44.62
                    4129.5                        44.84
                    4154.4                        45.05
                    4179.3                        45.26
                    4204.1                        45.47
                    4229.0                        45.68
                    4253.9                        45.89
                    4278.8                        46.10
                    4303.6                        46.31
                    4328.5                        46.52
                    4353.4                        46.72
                    4378.3                        46.93
                    4403.1                        47.14
                    4428.0                        47.35
                    4452.9                        47.56
                    4477.8                        47.76
                    4502.6                        47.97
                    4527.5                        48.18
                    4552.4                        48.39
                    4577.3                        48.59
                    4602.1                        48.80
                    4627.0                        49.00
                    4651.9                        49.21
                    4676.8                        49.42
                    4701.6                        49.62
                    4726.5                        49.83
                    4751.4                        50.03
                    4776.3                        50.24
                    4801.1                        50.44
                    4826.0                        50.64
                    4850.9                        50.85
                    4875.8                        51.05
                    4900.6                        51.26
                    4925.5                        51.46
                    4950.4                        51.66
                    4975.3                        51.87
                    5000.1                        52.07
                    5025.0                        52.27
                    5049.9                        52.47
                    5074.8                        52.67
                    5099.6                        52.88
                    5124.5                        53.08
                    5149.4                        53.28
                    5174.3                        53.48
                    5199.1                        53.68
                    5224.0                        53.88
                    5248.9                        54.08
                    5273.8                        54.28
                    5298.6                        54.48
                    5323.5                        54.68
                    5348.4                        54.88
                    5373.3                        55.08
                    5398.1                        55.28
                    5423.0                        55.48
                    5447.9                        55.68
                    5472.8                        55.88
                    5497.6                        56.08
                    5522.5                        56.27
                    5547.4                        56.47
                    5572.3                        56.67
                    5597.1                        56.87
                    5622.0                        57.07
                    5646.9                        57.26
                    5671.8                        57.46
                    5696.6                        57.66
                    5721.5                        57.85
                    5746.4                        58.05
                    5771.3                        58.25
                    5796.1                        58.44
                    5821.0                        58.64
                    5845.9                        58.84
                    5870.8                        59.03
                    5895.6                        59.23
                    5920.5                        59.42
                    5945.4                        59.62
                    5970.3                        59.81
                    5995.1                        60.01
                    6020.0                        60.20
                    6044.9                        60.40
                    6069.8                        60.59
                    6094.6                        60.78
                    6119.5                        60.98
                    6144.4                        61.17
                    6169.3                        61.37
                    6194.1                        61.56
                    6219.0                        61.75
                    6243.9                        61.95
                    6268.8                        62.14
                    6293.6                        62.33
                    6318.5                        62.52
                    6343.4                        62.72
                    6368.3                        62.91
                    6393.1                        63.10
                    6418.0                        63.29
                    6442.9                        63.49
                    6467.8                        63.68
                    6492.6                        63.87
                    6517.5                        64.06
                    6542.4                        64.25
                    6567.3                        64.44
                    6592.1                        64.63
                    6617.0                        64.82
                    6641.9                        65.01
                    6666.8                        65.20
                    6691.6                        65.39
                    6716.5                        65.58
                    6741.4                        65.77
                    6766.3                        65.96
                    6791.1                        66.15
                    6816.0                        66.34
                    6840.9                        66.53
                    6865.8                        66.72
                    6890.6                        66.91
                    6915.5                        67.10
                    6940.4                        67.29
                    6965.3                        67.48
                    6990.1                        67.67
                    7015.0                        67.85
                    7039.9                        68.04
                    7064.8                        68.23
                    7089.6                        68.42
                    7114.5                        68.61
                    7139.4                        68.79
                    7164.3                        68.98
                    7189.1                        69.17
                    7214.0                        69.36
                    7238.9                        69.54
                    7263.8                        69.73
                    7288.6                        69.92
                    7313.5                        70.10
                    7338.4                        70.29
                    7363.3                        70.48
                    7388.1                        70.66
                    7413.0                        70.85
                    7437.9                        71.03
                    7462.8                        71.22
                    7487.6                        71.40
                    7512.5                        71.59
                    7537.4                        71.78
                    7562.3                        71.96
                    7587.1                        72.15
                    7612.0                        72.33
                    7636.9                        72.52
                    7661.8                        72.70
                    7686.6                        72.89
                    7711.5                        73.07
                    7736.4                        73.25
                    7761.3                        73.44
                    7786.1                        73.62
                    7811.0                        73.81
                    7835.9                        73.99
                    7860.8                        74.17
                    7885.6                        74.36
                    7910.5                        74.54
                    7935.4                        74.72
                    7960.3                        74.91
                    7985.1                        75.09
                    8010.0                        75.27
                    8034.9                        75.46
                    8059.8                        75.64
                    8084.6                        75.82
                    8109.5                        76.00
                    8134.4                        76.19
                    8159.3                        76.37
                    8184.1                        76.55
                    8209.0                        76.73
                    8233.9                        76.91
                    8258.8                        77.10
                    8283.6                        77.28
                    8308.5                        77.46
                    8333.4                        77.64
                    8358.3                        77.82
                    8383.1                        78.00
                    8408.0                        78.18
                    8432.9                        78.37
                    8457.8                        78.55
                    8482.6                        78.73
                    8507.5                        78.91
                    8532.4                        79.09
                    8557.3                        79.27
                    8582.1                        79.45
                    8607.0                        79.63
                    8631.9                        79.81
                    8656.8                        79.99
                    8681.6                        80.17
                    8706.5                        80.35
                    8731.4                        80.53
                    8756.3                        80.71
                    8781.1                        80.89
                    8806.0                        81.07
                    8830.9                        81.24
                    8855.8                        81.42
                    8880.6                        81.60
                    8905.5                        81.78
                    8930.4                        81.96
                    8955.3                        82.14
                    8980.1                        82.32
                    9005.0                        82.50
                    9029.9                        82.67
                    9054.8                        82.85
                    9079.6                        83.03
                    9104.5                        83.21
                    9129.4                        83.39
                    9154.3                        83.56
                    9179.1                        83.74
                    9204.0                        83.92
                    9228.9                        84.10
                    9253.8                        84.27
                    9278.6                        84.45
                    9303.5                        84.63
                    9328.4                        84.80
                    9353.3                        84.98
                    9378.1                        85.16
                    9403.0                        85.34
                    9427.9                        85.51
                    9452.8                        85.69
                    9477.6                        85.86
                    9502.5                        86.04
                    9527.4                        86.22
                    9552.3                        86.39
                    9577.1                        86.57
                    9602.0                        86.75
                    9626.9                        86.92
                    9651.8                        87.10
                    9676.6                        87.27
                    9701.5                        87.45
                    9726.4                        87.62
                    9751.3                        87.80
                    9776.1                        87.97
                    9801.0                        88.15
                    9825.9                        88.32
                    9850.8                        88.50
                    9875.6                        88.67
                    9900.5                        88.85
                    9925.4                        89.02
                    9950.3                        89.20
                    9975.1                        89.37
                   10000.0                        89.55

File: ADRESSTools_Ajax/MaterialsDatabase_PCC_20210925/Electron Inelastic Mean Free Path Database (eIMFPD)/eIMFPD_OpticalData_NIST/082_Pb_1_eIMFP.txt

ELEMENT:
                                      Pb

SOURCE:
                           Tanuma, Powell and Penn
                    Surface Interface Anal. 21 (1994) 165.
                 IMFP values determined from TPP-2M equation
                                       

ATOMIC WEIGHT:               207.20000

DENSITY:                      11.3000 g/cm**3

TABULATION:

______________________________________________________________________________

                    Energy                         IMFP
                      eV                        Angstroms
______________________________________________________________________________
                      50.0                         6.17
                      54.9                         6.06
                      59.8                         6.00
                      64.6                         5.97
                      69.5                         5.96
                      74.4                         5.98
                      79.3                         6.01
                      84.1                         6.06
                      89.0                         6.12
                      93.9                         6.18
                      98.8                         6.25
                     103.6                         6.33
                     108.5                         6.41
                     113.4                         6.50
                     118.3                         6.59
                     123.1                         6.68
                     128.0                         6.77
                     132.9                         6.87
                     137.8                         6.97
                     142.6                         7.07
                     147.5                         7.17
                     152.4                         7.27
                     157.3                         7.37
                     162.1                         7.47
                     167.0                         7.57
                     171.9                         7.68
                     176.8                         7.78
                     181.6                         7.88
                     186.5                         7.99
                     191.4                         8.09
                     196.3                         8.20
                     201.1                         8.30
                     206.0                         8.40
                     210.9                         8.51
                     215.8                         8.61
                     220.6                         8.72
                     225.5                         8.82
                     230.4                         8.93
                     235.3                         9.03
                     240.1                         9.13
                     245.0                         9.24
                     249.9                         9.34
                     254.8                         9.45
                     259.6                         9.55
                     264.5                         9.65
                     269.4                         9.76
                     274.3                         9.86
                     279.1                         9.96
                     284.0                        10.06
                     288.9                        10.17
                     293.8                        10.27
                     298.6                        10.37
                     303.5                        10.47
                     308.4                        10.58
                     313.3                        10.68
                     318.1                        10.78
                     323.0                        10.88
                     327.9                        10.98
                     332.8                        11.09
                     337.6                        11.19
                     342.5                        11.29
                     347.4                        11.39
                     352.3                        11.49
                     357.1                        11.59
                     362.0                        11.69
                     366.9                        11.79
                     371.8                        11.89
                     376.6                        11.99
                     381.5                        12.09
                     386.4                        12.19
                     391.3                        12.29
                     396.1                        12.39
                     401.0                        12.49
                     405.9                        12.58
                     410.8                        12.68
                     415.6                        12.78
                     420.5                        12.88
                     425.4                        12.98
                     430.3                        13.08
                     435.1                        13.17
                     440.0                        13.27
                     444.9                        13.37
                     449.8                        13.47
                     454.6                        13.56
                     459.5                        13.66
                     464.4                        13.76
                     469.3                        13.85
                     474.1                        13.95
                     479.0                        14.05
                     483.9                        14.14
                     488.8                        14.24
                     493.6                        14.34
                     498.5                        14.43
                     503.4                        14.53
                     508.3                        14.62
                     513.1                        14.72
                     518.0                        14.81
                     522.9                        14.91
                     527.8                        15.00
                     532.6                        15.10
                     537.5                        15.19
                     542.4                        15.29
                     547.3                        15.38
                     552.1                        15.48
                     557.0                        15.57
                     561.9                        15.67
                     566.8                        15.76
                     571.6                        15.85
                     576.5                        15.95
                     581.4                        16.04
                     586.3                        16.14
                     591.1                        16.23
                     596.0                        16.32
                     600.9                        16.42
                     605.8                        16.51
                     610.6                        16.60
                     615.5                        16.69
                     620.4                        16.79
                     625.3                        16.88
                     630.1                        16.97
                     635.0                        17.06
                     639.9                        17.16
                     644.8                        17.25
                     649.6                        17.34
                     654.5                        17.43
                     659.4                        17.53
                     664.3                        17.62
                     669.1                        17.71
                     674.0                        17.80
                     678.9                        17.89
                     683.8                        17.98
                     688.6                        18.07
                     693.5                        18.17
                     698.4                        18.26
                     703.3                        18.35
                     708.1                        18.44
                     713.0                        18.53
                     717.9                        18.62
                     722.8                        18.71
                     727.6                        18.80
                     732.5                        18.89
                     737.4                        18.98
                     742.3                        19.07
                     747.1                        19.16
                     752.0                        19.25
                     756.9                        19.34
                     761.8                        19.43
                     766.6                        19.52
                     771.5                        19.61
                     776.4                        19.70
                     781.3                        19.79
                     786.1                        19.88
                     791.0                        19.97
                     795.9                        20.06
                     800.8                        20.15
                     805.6                        20.24
                     810.5                        20.32
                     815.4                        20.41
                     820.3                        20.50
                     825.1                        20.59
                     830.0                        20.68
                     834.9                        20.77
                     839.8                        20.86
                     844.6                        20.94
                     849.5                        21.03
                     854.4                        21.12
                     859.3                        21.21
                     864.1                        21.30
                     869.0                        21.39
                     873.9                        21.47
                     878.8                        21.56
                     883.6                        21.65
                     888.5                        21.74
                     893.4                        21.82
                     898.3                        21.91
                     903.1                        22.00
                     908.0                        22.09
                     912.9                        22.17
                     917.8                        22.26
                     922.6                        22.35
                     927.5                        22.43
                     932.4                        22.52
                     937.3                        22.61
                     942.1                        22.70
                     947.0                        22.78
                     951.9                        22.87
                     956.8                        22.96
                     961.6                        23.04
                     966.5                        23.13
                     971.4                        23.22
                     976.3                        23.30
                     981.1                        23.39
                     986.0                        23.47
                     990.9                        23.56
                     995.8                        23.65
                    1000.6                        23.73
                    1005.5                        23.82
                    1010.4                        23.90
                    1015.3                        23.99
                    1020.1                        24.08
                    1025.0                        24.16
                    1029.9                        24.25
                    1034.8                        24.33
                    1039.6                        24.42
                    1044.5                        24.50
                    1049.4                        24.59
                    1054.3                        24.67
                    1059.1                        24.76
                    1064.0                        24.84
                    1068.9                        24.93
                    1073.8                        25.01
                    1078.6                        25.10
                    1083.5                        25.18
                    1088.4                        25.27
                    1093.3                        25.35
                    1098.1                        25.44
                    1103.0                        25.52
                    1107.9                        25.61
                    1112.8                        25.69
                    1117.6                        25.78
                    1122.5                        25.86
                    1127.4                        25.95
                    1132.3                        26.03
                    1137.1                        26.11
                    1142.0                        26.20
                    1146.9                        26.28
                    1151.8                        26.37
                    1156.6                        26.45
                    1161.5                        26.53
                    1166.4                        26.62
                    1171.3                        26.70
                    1176.1                        26.79
                    1181.0                        26.87
                    1185.9                        26.95
                    1190.8                        27.04
                    1195.6                        27.12
                    1200.5                        27.20
                    1205.4                        27.29
                    1210.3                        27.37
                    1215.1                        27.45
                    1220.0                        27.54
                    1224.9                        27.62
                    1229.8                        27.70
                    1234.6                        27.79
                    1239.5                        27.87
                    1244.4                        27.95
                    1249.3                        28.04
                    1254.1                        28.12
                    1259.0                        28.20
                    1263.9                        28.29
                    1268.8                        28.37
                    1273.6                        28.45
                    1278.5                        28.53
                    1283.4                        28.62
                    1288.3                        28.70
                    1293.1                        28.78
                    1298.0                        28.86
                    1302.9                        28.95
                    1307.8                        29.03
                    1312.6                        29.11
                    1317.5                        29.19
                    1322.4                        29.28
                    1327.3                        29.36
                    1332.1                        29.44
                    1337.0                        29.52
                    1341.9                        29.61
                    1346.8                        29.69
                    1351.6                        29.77
                    1356.5                        29.85
                    1361.4                        29.93
                    1366.3                        30.01
                    1371.1                        30.10
                    1376.0                        30.18
                    1380.9                        30.26
                    1385.8                        30.34
                    1390.6                        30.42
                    1395.5                        30.51
                    1400.4                        30.59
                    1405.3                        30.67
                    1410.1                        30.75
                    1415.0                        30.83
                    1419.9                        30.91
                    1424.8                        30.99
                    1429.6                        31.07
                    1434.5                        31.16
                    1439.4                        31.24
                    1444.3                        31.32
                    1449.1                        31.40
                    1454.0                        31.48
                    1458.9                        31.56
                    1463.8                        31.64
                    1468.6                        31.72
                    1473.5                        31.80
                    1478.4                        31.89
                    1483.3                        31.97
                    1488.1                        32.05
                    1493.0                        32.13
                    1497.9                        32.21
                    1502.8                        32.29
                    1507.6                        32.37
                    1512.5                        32.45
                    1517.4                        32.53
                    1522.3                        32.61
                    1527.1                        32.69
                    1532.0                        32.77
                    1536.9                        32.85
                    1541.8                        32.93
                    1546.6                        33.01
                    1551.5                        33.09
                    1556.4                        33.17
                    1561.3                        33.25
                    1566.1                        33.33
                    1571.0                        33.41
                    1575.9                        33.49
                    1580.8                        33.57
                    1585.6                        33.65
                    1590.5                        33.73
                    1595.4                        33.81
                    1600.3                        33.89
                    1605.1                        33.97
                    1610.0                        34.05
                    1614.9                        34.13
                    1619.8                        34.21
                    1624.6                        34.29
                    1629.5                        34.37
                    1634.4                        34.45
                    1639.3                        34.53
                    1644.1                        34.61
                    1649.0                        34.69
                    1653.9                        34.77
                    1658.8                        34.85
                    1663.6                        34.93
                    1668.5                        35.01
                    1673.4                        35.09
                    1678.3                        35.17
                    1683.1                        35.25
                    1688.0                        35.32
                    1692.9                        35.40
                    1697.8                        35.48
                    1702.6                        35.56
                    1707.5                        35.64
                    1712.4                        35.72
                    1717.3                        35.80
                    1722.1                        35.88
                    1727.0                        35.96
                    1731.9                        36.04
                    1736.8                        36.11
                    1741.6                        36.19
                    1746.5                        36.27
                    1751.4                        36.35
                    1756.3                        36.43
                    1761.1                        36.51
                    1766.0                        36.59
                    1770.9                        36.67
                    1775.8                        36.74
                    1780.6                        36.82
                    1785.5                        36.90
                    1790.4                        36.98
                    1795.3                        37.06
                    1800.1                        37.14
                    1805.0                        37.22
                    1809.9                        37.29
                    1814.8                        37.37
                    1819.6                        37.45
                    1824.5                        37.53
                    1829.4                        37.61
                    1834.3                        37.68
                    1839.1                        37.76
                    1844.0                        37.84
                    1848.9                        37.92
                    1853.8                        38.00
                    1858.6                        38.08
                    1863.5                        38.15
                    1868.4                        38.23
                    1873.3                        38.31
                    1878.1                        38.39
                    1883.0                        38.47
                    1887.9                        38.54
                    1892.8                        38.62
                    1897.6                        38.70
                    1902.5                        38.78
                    1907.4                        38.85
                    1912.3                        38.93
                    1917.1                        39.01
                    1922.0                        39.09
                    1926.9                        39.16
                    1931.8                        39.24
                    1936.6                        39.32
                    1941.5                        39.40
                    1946.4                        39.47
                    1951.3                        39.55
                    1956.1                        39.63
                    1961.0                        39.71
                    1965.9                        39.78
                    1970.8                        39.86
                    1975.6                        39.94
                    1980.5                        40.02
                    1985.4                        40.09
                    1990.3                        40.17
                    1995.1                        40.25
                    2000.0                        40.33
