Repository: c0deta1ker/ARPEScape

## Log of updates to ADRESSTools
**Cronus - 28.09.2022:** 
-> Multiple bug fixes and improvement of PES / XPS analysis and curve fitting tools.
-> Updated Theory Data from Microsoft - all up-to-date now.
-> Added Physics Constants to Materials Database.
-> Uploaded MATools to 'Skyfall' version, with new ARPES geometry considered.

**Basil - 21.02.2022:** 
-> Multiple bug fixes and improvement of PES / XPS analysis and curve fitting tools.

**Ajax - 24.11.2021:** Integration of PES / XPS analysis and curve fitting tools.

**v2.1 - 17.07.2020:** Massive upgrade to all UI systems and added several new features for analysis.

File: ADRESSTools_Cronus/MaterialsDatabase_PCC/Electron Inelastic Mean Free Path Database (eIMFPD)/eIMFPD_OpticalData_NIST/013_Al_1_eIMFP.txt

ELEMENT:
                                      Al

SOURCE:
                                    Ashley
  J. Electron Spectrosc. 50 (1990) 323; J. C. Ashley, Private communication
       IMFP values determined from optical data and a theoretical model
                                       

ATOMIC WEIGHT:                26.98154

DENSITY:                       2.7000 g/cm**3

TABULATION:

______________________________________________________________________________

                    Energy                         IMFP
                      eV                        Angstroms
______________________________________________________________________________
                      40.0                         4.77
                      64.9                         4.93
                      89.8                         5.27
                     114.7                         5.69
                     139.6                         6.14
                     164.5                         6.60
                     189.4                         7.07
                     214.3                         7.55
                     239.2                         8.03
                     264.1                         8.50
                     289.0                         8.98
                     313.9                         9.45
                     338.8                         9.92
                     363.7                        10.38
                     388.6                        10.85
                     413.5                        11.31
                     438.4                        11.77
                     463.3                        12.23
                     488.2                        12.68
                     513.1                        13.13
                     538.0                        13.58
                     562.9                        14.03
                     587.8                        14.47
                     612.7                        14.91
                     637.6                        15.35
                     662.5                        15.79
                     687.4                        16.22
                     712.3                        16.65
                     737.2                        17.08
                     762.1                        17.51
                     787.0                        17.94
                     811.9                        18.36
                     836.8                        18.78
                     861.7                        19.20
                     886.6                        19.62
                     911.5                        20.04
                     936.4                        20.45
                     961.3                        20.87
                     986.2                        21.28
                    1011.1                        21.69
                    1036.0                        22.10
                    1060.9                        22.51
                    1085.8                        22.91
                    1110.7                        23.32
                    1135.6                        23.72
                    1160.5                        24.12
                    1185.4                        24.52
                    1210.3                        24.92
                    1235.2                        25.32
                    1260.1                        25.71
                    1285.0                        26.11
                    1309.9                        26.50
                    1334.8                        26.90
                    1359.7                        27.29
                    1384.6                        27.68
                    1409.5                        28.07
                    1434.4                        28.45
                    1459.3                        28.84
                    1484.2                        29.23
                    1509.1                        29.61
                    1534.0                        30.00
                    1558.9                        30.38
                    1583.8                        30.76
                    1608.7                        31.14
                    1633.6                        31.52
                    1658.5                        31.90
                    1683.4                        32.28
                    1708.3                        32.66
                    1733.2                        33.03
                    1758.1                        33.41
                    1783.0                        33.78
                    1807.9                        34.16
                    1832.8                        34.53
                    1857.7                        34.90
                    1882.6                        35.27
                    1907.5                        35.64
                    1932.4                        36.01
                    1957.3                        36.38
                    1982.2                        36.75
                    2007.1                        37.11
                    2032.0                        37.48
                    2056.9                        37.85
                    2081.8                        38.21
                    2106.7                        38.57
                    2131.6                        38.94
                    2156.5                        39.30
                    2181.4                        39.66
                    2206.3                        40.02
                    2231.2                        40.38
                    2256.1                        40.74
                    2281.0                        41.10
                    2305.9                        41.46
                    2330.8                        41.82
                    2355.7                        42.18
                    2380.6                        42.53
                    2405.5                        42.89
                    2430.4                        43.24
                    2455.3                        43.60
                    2480.2                        43.95
                    2505.1                        44.31
                    2530.0                        44.66
                    2554.9                        45.01
                    2579.8                        45.36
                    2604.7                        45.72
                    2629.6                        46.07
                    2654.5                        46.42
                    2679.4                        46.77
                    2704.3                        47.11
                    2729.2                        47.46
                    2754.1                        47.81
                    2779.0                        48.16
                    2803.9                        48.50
                    2828.8                        48.85
                    2853.7                        49.20
                    2878.6                        49.54
                    2903.5                        49.89
                    2928.4                        50.23
                    2953.3                        50.57
                    2978.2                        50.92
                    3003.1                        51.26
                    3028.0                        51.60
                    3052.9                        51.94
                    3077.8                        52.28
                    3102.7                        52.62
                    3127.6                        52.96
                    3152.5                        53.30
                    3177.4                        53.64
                    3202.3                        53.98
                    3227.2                        54.32
                    3252.1                        54.66
                    3277.0                        55.00
                    3301.9                        55.33
                    3326.8                        55.67
                    3351.7                        56.01
                    3376.6                        56.34
                    3401.5                        56.68
                    3426.4                        57.01
                    3451.3                        57.35
                    3476.2                        57.68
                    3501.1                        58.01
                    3526.0                        58.35
                    3550.9                        58.68
                    3575.8                        59.01
                    3600.7                        59.34
                    3625.6                        59.68
                    3650.5                        60.01
                    3675.4                        60.34
                    3700.3                        60.67
                    3725.2                        61.00
                    3750.1                        61.33
                    3775.0                        61.66
                    3799.9                        61.99
                    3824.8                        62.31
                    3849.7                        62.64
                    3874.6                        62.97
                    3899.5                        63.30
                    3924.4                        63.62
                    3949.3                        63.95
                    3974.2                        64.28
                    3999.1                        64.60
                    4024.0                        64.93
                    4048.9                        65.25
                    4073.8                        65.58
                    4098.7                        65.90
                    4123.6                        66.23
                    4148.5                        66.55
                    4173.4                        66.88
                    4198.3                        67.20
                    4223.2                        67.52
                    4248.1                        67.84
                    4273.0                        68.17
                    4297.9                        68.49
                    4322.8                        68.81
                    4347.7                        69.13
                    4372.6                        69.45
                    4397.5                        69.77
                    4422.4                        70.09
                    4447.3                        70.41
                    4472.2                        70.73
                    4497.1                        71.05
                    4522.0                        71.37
                    4546.9                        71.69
                    4571.8                        72.01
                    4596.7                        72.33
                    4621.6                        72.64
                    4646.5                        72.96
                    4671.4                        73.28
                    4696.3                        73.59
                    4721.2                        73.91
                    4746.1                        74.23
                    4771.0                        74.54
                    4795.9                        74.86
                    4820.8                        75.17
                    4845.7                        75.49
                    4870.6                        75.81
                    4895.5                        76.12
                    4920.4                        76.43
                    4945.3                        76.75
                    4970.2                        77.06
                    4995.1                        77.38
                    5020.0                        77.69
                    5044.9                        78.00
                    5069.8                        78.31
                    5094.7                        78.63
                    5119.6                        78.94
                    5144.5                        79.25
                    5169.4                        79.56
                    5194.3                        79.87
                    5219.2                        80.18
                    5244.1                        80.50
                    5269.0                        80.81
                    5293.9                        81.12
                    5318.8                        81.43
                    5343.7                        81.74
                    5368.6                        82.05
                    5393.5                        82.35
                    5418.4                        82.66
                    5443.3                        82.97
                    5468.2                        83.28
                    5493.1                        83.59
                    5518.0                        83.90
                    5542.9                        84.20
                    5567.8                        84.51
                    5592.7                        84.82
                    5617.6                        85.13
                    5642.5                        85.43
                    5667.4                        85.74
                    5692.3                        86.05
                    5717.2                        86.35
                    5742.1                        86.66
                    5767.0                        86.96
                    5791.9                        87.27
                    5816.8                        87.57
                    5841.7                        87.88
                    5866.6                        88.18
                    5891.5                        88.49
                    5916.4                        88.79
                    5941.3                        89.10
                    5966.2                        89.40
                    5991.1                        89.70
                    6016.0                        90.01
                    6040.9                        90.31
                    6065.8                        90.61
                    6090.7                        90.92
                    6115.6                        91.22
                    6140.5                        91.52
                    6165.4                        91.82
                    6190.3                        92.13
                    6215.2                        92.43
                    6240.1                        92.73
                    6265.0                        93.03
                    6289.9                        93.33
                    6314.8                        93.63
                    6339.7                        93.93
                    6364.6                        94.23
                    6389.5                        94.53
                    6414.4                        94.83
                    6439.3                        95.13
                    6464.2                        95.43
                    6489.1                        95.73
                    6514.0                        96.03
                    6538.9                        96.33
                    6563.8                        96.63
                    6588.7                        96.93
                    6613.6                        97.22
                    6638.5                        97.52
                    6663.4                        97.82
                    6688.3                        98.12
                    6713.2                        98.42
                    6738.1                        98.71
                    6763.0                        99.01
                    6787.9                        99.31
                    6812.8                        99.60
                    6837.7                        99.90
                    6862.6                       100.20
                    6887.5                       100.49
                    6912.4                       100.79
                    6937.3                       101.08
                    6962.2                       101.38
                    6987.1                       101.68
                    7012.0                       101.97
                    7036.9                       102.27
                    7061.8                       102.56
                    7086.7                       102.86
                    7111.6                       103.15
                    7136.5                       103.44
                    7161.4                       103.74
                    7186.3                       104.03
                    7211.2                       104.33
                    7236.1                       104.62
                    7261.0                       104.91
                    7285.9                       105.21
                    7310.8                       105.50
                    7335.7                       105.79
                    7360.6                       106.09
                    7385.5                       106.38
                    7410.4                       106.67
                    7435.3                       106.96
                    7460.2                       107.25
                    7485.1                       107.55
                    7510.0                       107.84
                    7534.9                       108.13
                    7559.8                       108.42
                    7584.7                       108.71
                    7609.6                       109.00
                    7634.5                       109.29
                    7659.4                       109.58
                    7684.3                       109.87
                    7709.2                       110.17
                    7734.1                       110.46
                    7759.0                       110.75
                    7783.9                       111.04
                    7808.8                       111.32
                    7833.7                       111.61
                    7858.6                       111.90
                    7883.5                       112.19
                    7908.4                       112.48
                    7933.3                       112.77
                    7958.2                       113.06
                    7983.1                       113.35
                    8008.0                       113.64
                    8032.9                       113.92
                    8057.8                       114.21
                    8082.7                       114.50
                    8107.6                       114.79
                    8132.5                       115.08
                    8157.4                       115.36
                    8182.3                       115.65
                    8207.2                       115.94
                    8232.1                       116.22
                    8257.0                       116.51
                    8281.9                       116.80
                    8306.8                       117.08
                    8331.7                       117.37
                    8356.6                       117.66
                    8381.5                       117.94
                    8406.4                       118.23
                    8431.3                       118.51
                    8456.2                       118.80
                    8481.1                       119.09
                    8506.0                       119.37
                    8530.9                       119.66
                    8555.8                       119.94
                    8580.7                       120.23
                    8605.6                       120.51
                    8630.5                       120.80
                    8655.4                       121.08
                    8680.3                       121.36
                    8705.2                       121.65
                    8730.1                       121.93
                    8755.0                       122.22
                    8779.9                       122.50
                    8804.8                       122.78
                    8829.7                       123.07
                    8854.6                       123.35
                    8879.5                       123.63
                    8904.4                       123.92
                    8929.3                       124.20
                    8954.2                       124.48
                    8979.1                       124.76
                    9004.0                       125.05
                    9028.9                       125.33
                    9053.8                       125.61
                    9078.7                       125.89
                    9103.6                       126.18
                    9128.5                       126.46
                    9153.4                       126.74
                    9178.3                       127.02
                    9203.2                       127.30
                    9228.1                       127.58
                    9253.0                       127.86
                    9277.9                       128.14
                    9302.8                       128.43
                    9327.7                       128.71
                    9352.6                       128.99
                    9377.5                       129.27
                    9402.4                       129.55
                    9427.3                       129.83
                    9452.2                       130.11
                    9477.1                       130.39
                    9502.0                       130.67
                    9526.9                       130.95
                    9551.8                       131.23
                    9576.7                       131.51
                    9601.6                       131.78
                    9626.5                       132.06
                    9651.4                       132.34
                    9676.3                       132.62
                    9701.2                       132.90
                    9726.1                       133.18
                    9751.0                       133.46
                    9775.9                       133.74
                    9800.8                       134.01
                    9825.7                       134.29
                    9850.6                       134.57
                    9875.5                       134.85
                    9900.4                       135.13
                    9925.3                       135.40
                    9950.2                       135.68
                    9975.1                       135.96
                   10000.0                       136.23

File: ADRESSTools_Cronus/MaterialsDatabase_PCC/Electron Inelastic Mean Free Path Database (eIMFPD)/eIMFPD_OpticalData_NIST/013_Al_3_eIMFP.txt

ELEMENT:
                                      Al

SOURCE:
                                     Chen
                      Y. F. Chen, Private communication
       IMFP values determined from optical data and a theoretical model
                                       

ATOMIC WEIGHT:                26.98154

DENSITY:                       2.7000 g/cm**3

TABULATION:

______________________________________________________________________________

                    Energy                         IMFP
                      eV                        Angstroms
______________________________________________________________________________
                     100.0                         5.39
                     104.8                         5.50
                     109.5                         5.60
                     114.3                         5.70
                     119.0                         5.80
                     123.8                         5.90
                     128.5                         6.00
                     133.3                         6.10
                     138.0                         6.19
                     142.8                         6.29
                     147.5                         6.39
                     152.3                         6.49
                     157.0                         6.58
                     161.8                         6.68
                     166.5                         6.78
                     171.3                         6.87
                     176.0                         6.97
                     180.8                         7.06
                     185.5                         7.16
                     190.3                         7.25
                     195.0                         7.34
                     199.8                         7.44
                     204.5                         7.53
                     209.3                         7.62
                     214.0                         7.72
                     218.8                         7.81
                     223.5                         7.90
                     228.3                         7.99
                     233.0                         8.09
                     237.8                         8.18
                     242.5                         8.27
                     247.3                         8.36
                     252.0                         8.45
                     256.8                         8.54
                     261.5                         8.63
                     266.3                         8.72
                     271.0                         8.81
                     275.8                         8.90
                     280.5                         8.99
                     285.3                         9.08
                     290.0                         9.17
                     294.8                         9.26
                     299.5                         9.35
                     304.3                         9.44
                     309.0                         9.52
                     313.8                         9.61
                     318.5                         9.70
                     323.3                         9.79
                     328.0                         9.88
                     332.8                         9.96
                     337.5                        10.05
                     342.3                        10.14
                     347.0                        10.23
                     351.8                        10.31
                     356.5                        10.40
                     361.3                        10.49
                     366.0                        10.57
                     370.8                        10.66
                     375.5                        10.75
                     380.3                        10.83
                     385.0                        10.92
                     389.8                        11.00
                     394.5                        11.09
                     399.3                        11.17
                     404.0                        11.26
                     408.8                        11.34
                     413.5                        11.43
                     418.3                        11.51
                     423.0                        11.60
                     427.8                        11.68
                     432.5                        11.77
                     437.3                        11.85
                     442.0                        11.94
                     446.8                        12.02
                     451.5                        12.11
                     456.3                        12.19
                     461.0                        12.27
                     465.8                        12.36
                     470.5                        12.44
                     475.3                        12.53
                     480.0                        12.61
                     484.8                        12.69
                     489.5                        12.77
                     494.3                        12.86
                     499.0                        12.94
                     503.8                        13.02
                     508.5                        13.11
                     513.3                        13.19
                     518.0                        13.27
                     522.8                        13.35
                     527.5                        13.44
                     532.3                        13.52
                     537.0                        13.60
                     541.8                        13.68
                     546.5                        13.77
                     551.3                        13.85
                     556.0                        13.93
                     560.8                        14.01
                     565.5                        14.09
                     570.3                        14.17
                     575.0                        14.26
                     579.8                        14.34
                     584.5                        14.42
                     589.3                        14.50
                     594.0                        14.58
                     598.8                        14.66
                     603.5                        14.74
                     608.3                        14.82
                     613.0                        14.90
                     617.8                        14.98
                     622.5                        15.07
                     627.3                        15.15
                     632.0                        15.23
                     636.8                        15.31
                     641.5                        15.39
                     646.3                        15.47
                     651.0                        15.55
                     655.8                        15.63
                     660.5                        15.71
                     665.3                        15.79
                     670.0                        15.87
                     674.8                        15.95
                     679.5                        16.03
                     684.3                        16.11
                     689.0                        16.18
                     693.8                        16.26
                     698.5                        16.34
                     703.3                        16.42
                     708.0                        16.50
                     712.8                        16.58
                     717.5                        16.66
                     722.3                        16.74
                     727.0                        16.82
                     731.8                        16.90
                     736.5                        16.98
                     741.3                        17.05
                     746.0                        17.13
                     750.8                        17.21
                     755.5                        17.29
                     760.3                        17.37
                     765.0                        17.45
                     769.8                        17.53
                     774.5                        17.60
                     779.3                        17.68
                     784.0                        17.76
                     788.8                        17.84
                     793.5                        17.92
                     798.3                        17.99
                     803.0                        18.07
                     807.8                        18.15
                     812.5                        18.23
                     817.3                        18.31
                     822.0                        18.38
                     826.8                        18.46
                     831.5                        18.54
                     836.3                        18.62
                     841.0                        18.69
                     845.8                        18.77
                     850.5                        18.85
                     855.3                        18.92
                     860.0                        19.00
                     864.8                        19.08
                     869.5                        19.16
                     874.3                        19.23
                     879.0                        19.31
                     883.8                        19.39
                     888.5                        19.46
                     893.3                        19.54
                     898.0                        19.62
                     902.8                        19.69
                     907.5                        19.77
                     912.3                        19.85
                     917.0                        19.92
                     921.8                        20.00
                     926.5                        20.08
                     931.3                        20.15
                     936.0                        20.23
                     940.8                        20.30
                     945.5                        20.38
                     950.3                        20.46
                     955.0                        20.53
                     959.8                        20.61
                     964.5                        20.69
                     969.3                        20.76
                     974.0                        20.84
                     978.8                        20.91
                     983.5                        20.99
                     988.3                        21.06
                     993.0                        21.14
                     997.8                        21.22
                    1002.5                        21.29
                    1007.3                        21.37
                    1012.0                        21.44
                    1016.8                        21.52
                    1021.5                        21.59
                    1026.3                        21.67
                    1031.0                        21.74
                    1035.8                        21.82
                    1040.5                        21.89
                    1045.3                        21.97
                    1050.0                        22.04
                    1054.8                        22.12
                    1059.5                        22.19
                    1064.3                        22.27
                    1069.0                        22.34
                    1073.8                        22.42
                    1078.5                        22.49
                    1083.3                        22.57
                    1088.0                        22.64
                    1092.8                        22.72
                    1097.5                        22.79
                    1102.3                        22.87
                    1107.0                        22.94
                    1111.8                        23.02
                    1116.5                        23.09
                    1121.3                        23.17
                    1126.0                        23.24
                    1130.8                        23.31
                    1135.5                        23.39
                    1140.3                        23.46
                    1145.0                        23.54
                    1149.8                        23.61
                    1154.5                        23.69
                    1159.3                        23.76
                    1164.0                        23.83
                    1168.8                        23.91
                    1173.5                        23.98
                    1178.3                        24.06
                    1183.0                        24.13
                    1187.8                        24.20
                    1192.5                        24.28
                    1197.3                        24.35
                    1202.0                        24.43
                    1206.8                        24.50
                    1211.5                        24.57
                    1216.3                        24.65
                    1221.0                        24.72
                    1225.8                        24.79
                    1230.5                        24.87
                    1235.3                        24.94
                    1240.0                        25.01
                    1244.8                        25.09
                    1249.5                        25.16
                    1254.3                        25.23
                    1259.0                        25.31
                    1263.8                        25.38
                    1268.5                        25.45
                    1273.3                        25.53
                    1278.0                        25.60
                    1282.8                        25.67
                    1287.5                        25.75
                    1292.3                        25.82
                    1297.0                        25.89
                    1301.8                        25.97
                    1306.5                        26.04
                    1311.3                        26.11
                    1316.0                        26.18
                    1320.8                        26.26
                    1325.5                        26.33
                    1330.3                        26.40
                    1335.0                        26.48
                    1339.8                        26.55
                    1344.5                        26.62
                    1349.3                        26.69
                    1354.0                        26.77
                    1358.8                        26.84
                    1363.5                        26.91
                    1368.3                        26.98
                    1373.0                        27.06
                    1377.8                        27.13
                    1382.5                        27.20
                    1387.3                        27.27
                    1392.0                        27.35
                    1396.8                        27.42
                    1401.5                        27.49
                    1406.3                        27.56
                    1411.0                        27.63
                    1415.8                        27.71
                    1420.5                        27.78
                    1425.3                        27.85
                    1430.0                        27.92
                    1434.8                        28.00
                    1439.5                        28.07
                    1444.3                        28.14
                    1449.0                        28.21
                    1453.8                        28.28
                    1458.5                        28.35
                    1463.3                        28.43
                    1468.0                        28.50
                    1472.8                        28.57
                    1477.5                        28.64
                    1482.3                        28.71
                    1487.0                        28.79
                    1491.8                        28.86
                    1496.5                        28.93
                    1501.3                        29.00
                    1506.0                        29.07
                    1510.8                        29.14
                    1515.5                        29.21
                    1520.3                        29.29
                    1525.0                        29.36
                    1529.8                        29.43
                    1534.5                        29.50
                    1539.3                        29.57
                    1544.0                        29.64
                    1548.8                        29.71
                    1553.5                        29.79
                    1558.3                        29.86
                    1563.0                        29.93
                    1567.8                        30.00
                    1572.5                        30.07
                    1577.3                        30.14
                    1582.0                        30.21
                    1586.8                        30.28
                    1591.5                        30.35
                    1596.3                        30.43
                    1601.0                        30.50
                    1605.8                        30.57
                    1610.5                        30.64
                    1615.3                        30.71
                    1620.0                        30.78
                    1624.8                        30.85
                    1629.5                        30.92
                    1634.3                        30.99
                    1639.0                        31.06
                    1643.8                        31.13
                    1648.5                        31.20
                    1653.3                        31.28
                    1658.0                        31.35
                    1662.8                        31.42
                    1667.5                        31.49
                    1672.3                        31.56
                    1677.0                        31.63
                    1681.8                        31.70
                    1686.5                        31.77
                    1691.3                        31.84
                    1696.0                        31.91
                    1700.8                        31.98
                    1705.5                        32.05
                    1710.3                        32.12
                    1715.0                        32.19
                    1719.8                        32.26
                    1724.5                        32.33
                    1729.3                        32.40
                    1734.0                        32.47
                    1738.8                        32.54
                    1743.5                        32.61
                    1748.3                        32.68
                    1753.0                        32.75
                    1757.8                        32.82
                    1762.5                        32.89
                    1767.3                        32.96
                    1772.0                        33.03
                    1776.8                        33.10
                    1781.5                        33.17
                    1786.3                        33.24
                    1791.0                        33.31
                    1795.8                        33.38
                    1800.5                        33.45
                    1805.3                        33.52
                    1810.0                        33.59
                    1814.8                        33.66
                    1819.5                        33.73
                    1824.3                        33.80
                    1829.0                        33.87
                    1833.8                        33.94
                    1838.5                        34.01
                    1843.3                        34.08
                    1848.0                        34.15
                    1852.8                        34.22
                    1857.5                        34.29
                    1862.3                        34.36
                    1867.0                        34.43
                    1871.8                        34.50
                    1876.5                        34.57
                    1881.3                        34.64
                    1886.0                        34.71
                    1890.8                        34.78
                    1895.5                        34.84
                    1900.3                        34.91
                    1905.0                        34.98
                    1909.8                        35.05
                    1914.5                        35.12
                    1919.3                        35.19
                    1924.0                        35.26
                    1928.8                        35.33
                    1933.5                        35.40
                    1938.3                        35.47
                    1943.0                        35.54
                    1947.8                        35.61
                    1952.5                        35.68
                    1957.3                        35.74
                    1962.0                        35.81
                    1966.8                        35.88
                    1971.5                        35.95
                    1976.3                        36.02
                    1981.0                        36.09
                    1985.8                        36.16
                    1990.5                        36.23
                    1995.3                        36.30
                    2000.0                        36.36
