Repository: c0deta1ker/ARPEScape

## Log of updates to ADRESSTools
**Cronus - 28.09.2022:** 
-> Multiple bug fixes and improvement of PES / XPS analysis and curve fitting tools.
-> Updated Theory Data from Microsoft - all up-to-date now.
-> Added Physics Constants to Materials Database.
-> Uploaded MATools to 'Skyfall' version, with new ARPES geometry considered.

**Basil - 21.02.2022:** 
-> Multiple bug fixes and improvement of PES / XPS analysis and curve fitting tools.

**Ajax - 24.11.2021:** Integration of PES / XPS analysis and curve fitting tools.

**v2.1 - 17.07.2020:** Massive upgrade to all UI systems and added several new features for analysis.

File: ADRESSTools_Cronus/MaterialsDatabase_PCC/Electron Inelastic Mean Free Path Database (eIMFPD)/eIMFPD_OpticalData_NIST/027_Co_2_eIMFP.txt

ELEMENT:
                                      Co

SOURCE:
                               Krawczyk et al.
                    Surface Interface Anal. 25 (1997) 356
           IMFPs determined from the intensity of the elastic peak
       Multiple elastic scattering simulated by the Monte Carlo method

COMMENT:
                                 Al reference

ATOMIC WEIGHT:                58.93320

DENSITY:                       8.9000 g/cm**3

TABULATION:

______________________________________________________________________________

                    Energy                         IMFP
                      eV                        Angstroms
______________________________________________________________________________
                     200.0                         4.94
                     202.0                         4.96
                     204.0                         4.98
                     206.0                         5.00
                     208.0                         5.02
                     210.0                         5.04
                     212.0                         5.06
                     214.0                         5.08
                     216.0                         5.11
                     218.0                         5.13
                     220.0                         5.15
                     222.0                         5.17
                     224.0                         5.19
                     226.0                         5.21
                     228.0                         5.23
                     230.0                         5.25
                     232.0                         5.27
                     234.0                         5.29
                     236.0                         5.31
                     238.0                         5.33
                     240.0                         5.35
                     242.0                         5.36
                     244.0                         5.38
                     246.0                         5.40
                     248.0                         5.42
                     250.0                         5.44
                     252.0                         5.46
                     254.0                         5.48
                     256.0                         5.50
                     258.0                         5.52
                     260.0                         5.54
                     262.0                         5.55
                     264.0                         5.57
                     266.0                         5.59
                     268.0                         5.61
                     270.0                         5.63
                     272.0                         5.65
                     274.0                         5.66
                     276.0                         5.68
                     278.0                         5.70
                     280.0                         5.72
                     282.0                         5.73
                     284.0                         5.75
                     286.0                         5.77
                     288.0                         5.79
                     290.0                         5.80
                     292.0                         5.82
                     294.0                         5.84
                     296.0                         5.86
                     298.0                         5.87
                     300.0                         5.89
                     302.0                         5.91
                     304.0                         5.93
                     306.0                         5.94
                     308.0                         5.96
                     310.0                         5.98
                     312.0                         5.99
                     314.0                         6.01
                     316.0                         6.03
                     318.0                         6.04
                     320.0                         6.06
                     322.0                         6.08
                     324.0                         6.09
                     326.0                         6.11
                     328.0                         6.13
                     330.0                         6.14
                     332.0                         6.16
                     334.0                         6.17
                     336.0                         6.19
                     338.0                         6.21
                     340.0                         6.22
                     342.0                         6.24
                     344.0                         6.25
                     346.0                         6.27
                     348.0                         6.29
                     350.0                         6.30
                     352.0                         6.32
                     354.0                         6.33
                     356.0                         6.35
                     358.0                         6.36
                     360.0                         6.38
                     362.0                         6.39
                     364.0                         6.41
                     366.0                         6.43
                     368.0                         6.44
                     370.0                         6.46
                     372.0                         6.47
                     374.0                         6.49
                     376.0                         6.50
                     378.0                         6.52
                     380.0                         6.53
                     382.0                         6.55
                     384.0                         6.56
                     386.0                         6.58
                     388.0                         6.59
                     390.0                         6.61
                     392.0                         6.62
                     394.0                         6.63
                     396.0                         6.65
                     398.0                         6.66
                     400.0                         6.68
                     402.0                         6.69
                     404.0                         6.71
                     406.0                         6.72
                     408.0                         6.74
                     410.0                         6.75
                     412.0                         6.77
                     414.0                         6.78
                     416.0                         6.79
                     418.0                         6.81
                     420.0                         6.82
                     422.0                         6.84
                     424.0                         6.85
                     426.0                         6.86
                     428.0                         6.88
                     430.0                         6.89
                     432.0                         6.91
                     434.0                         6.92
                     436.0                         6.93
                     438.0                         6.95
                     440.0                         6.96
                     442.0                         6.98
                     444.0                         6.99
                     446.0                         7.00
                     448.0                         7.02
                     450.0                         7.03
                     452.0                         7.04
                     454.0                         7.06
                     456.0                         7.07
                     458.0                         7.08
                     460.0                         7.10
                     462.0                         7.11
                     464.0                         7.13
                     466.0                         7.14
                     468.0                         7.15
                     470.0                         7.17
                     472.0                         7.18
                     474.0                         7.19
                     476.0                         7.20
                     478.0                         7.22
                     480.0                         7.23
                     482.0                         7.24
                     484.0                         7.26
                     486.0                         7.27
                     488.0                         7.28
                     490.0                         7.30
                     492.0                         7.31
                     494.0                         7.32
                     496.0                         7.34
                     498.0                         7.35
                     500.0                         7.36
                     502.0                         7.37
                     504.0                         7.39
                     506.0                         7.40
                     508.0                         7.41
                     510.0                         7.43
                     512.0                         7.44
                     514.0                         7.45
                     516.0                         7.46
                     518.0                         7.48
                     520.0                         7.49
                     522.0                         7.50
                     524.0                         7.51
                     526.0                         7.53
                     528.0                         7.54
                     530.0                         7.55
                     532.0                         7.56
                     534.0                         7.58
                     536.0                         7.59
                     538.0                         7.60
                     540.0                         7.61
                     542.0                         7.62
                     544.0                         7.64
                     546.0                         7.65
                     548.0                         7.66
                     550.0                         7.67
                     552.0                         7.69
                     554.0                         7.70
                     556.0                         7.71
                     558.0                         7.72
                     560.0                         7.73
                     562.0                         7.75
                     564.0                         7.76
                     566.0                         7.77
                     568.0                         7.78
                     570.0                         7.79
                     572.0                         7.81
                     574.0                         7.82
                     576.0                         7.83
                     578.0                         7.84
                     580.0                         7.85
                     582.0                         7.87
                     584.0                         7.88
                     586.0                         7.89
                     588.0                         7.90
                     590.0                         7.91
                     592.0                         7.92
                     594.0                         7.94
                     596.0                         7.95
                     598.0                         7.96
                     600.0                         7.97
                     602.0                         7.98
                     604.0                         7.99
                     606.0                         8.00
                     608.0                         8.02
                     610.0                         8.03
                     612.0                         8.04
                     614.0                         8.05
                     616.0                         8.06
                     618.0                         8.07
                     620.0                         8.08
                     622.0                         8.10
                     624.0                         8.11
                     626.0                         8.12
                     628.0                         8.13
                     630.0                         8.14
                     632.0                         8.15
                     634.0                         8.16
                     636.0                         8.18
                     638.0                         8.19
                     640.0                         8.20
                     642.0                         8.21
                     644.0                         8.22
                     646.0                         8.23
                     648.0                         8.24
                     650.0                         8.25
                     652.0                         8.26
                     654.0                         8.28
                     656.0                         8.29
                     658.0                         8.30
                     660.0                         8.31
                     662.0                         8.32
                     664.0                         8.33
                     666.0                         8.34
                     668.0                         8.35
                     670.0                         8.36
                     672.0                         8.37
                     674.0                         8.38
                     676.0                         8.40
                     678.0                         8.41
                     680.0                         8.42
                     682.0                         8.43
                     684.0                         8.44
                     686.0                         8.45
                     688.0                         8.46
                     690.0                         8.47
                     692.0                         8.48
                     694.0                         8.49
                     696.0                         8.50
                     698.0                         8.51
                     700.0                         8.52
                     702.0                         8.53
                     704.0                         8.55
                     706.0                         8.56
                     708.0                         8.57
                     710.0                         8.58
                     712.0                         8.59
                     714.0                         8.60
                     716.0                         8.61
                     718.0                         8.62
                     720.0                         8.63
                     722.0                         8.64
                     724.0                         8.65
                     726.0                         8.66
                     728.0                         8.67
                     730.0                         8.68
                     732.0                         8.69
                     734.0                         8.70
                     736.0                         8.71
                     738.0                         8.72
                     740.0                         8.73
                     742.0                         8.74
                     744.0                         8.75
                     746.0                         8.76
                     748.0                         8.77
                     750.0                         8.78
                     752.0                         8.79
                     754.0                         8.81
                     756.0                         8.82
                     758.0                         8.83
                     760.0                         8.84
                     762.0                         8.85
                     764.0                         8.86
                     766.0                         8.87
                     768.0                         8.88
                     770.0                         8.89
                     772.0                         8.90
                     774.0                         8.91
                     776.0                         8.92
                     778.0                         8.93
                     780.0                         8.94
                     782.0                         8.95
                     784.0                         8.96
                     786.0                         8.97
                     788.0                         8.98
                     790.0                         8.99
                     792.0                         9.00
                     794.0                         9.01
                     796.0                         9.02
                     798.0                         9.03
                     800.0                         9.04
                     802.0                         9.05
                     804.0                         9.05
                     806.0                         9.06
                     808.0                         9.07
                     810.0                         9.08
                     812.0                         9.09
                     814.0                         9.10
                     816.0                         9.11
                     818.0                         9.12
                     820.0                         9.13
                     822.0                         9.14
                     824.0                         9.15
                     826.0                         9.16
                     828.0                         9.17
                     830.0                         9.18
                     832.0                         9.19
                     834.0                         9.20
                     836.0                         9.21
                     838.0                         9.22
                     840.0                         9.23
                     842.0                         9.24
                     844.0                         9.25
                     846.0                         9.26
                     848.0                         9.27
                     850.0                         9.28
                     852.0                         9.29
                     854.0                         9.30
                     856.0                         9.31
                     858.0                         9.32
                     860.0                         9.32
                     862.0                         9.33
                     864.0                         9.34
                     866.0                         9.35
                     868.0                         9.36
                     870.0                         9.37
                     872.0                         9.38
                     874.0                         9.39
                     876.0                         9.40
                     878.0                         9.41
                     880.0                         9.42
                     882.0                         9.43
                     884.0                         9.44
                     886.0                         9.45
                     888.0                         9.46
                     890.0                         9.47
                     892.0                         9.47
                     894.0                         9.48
                     896.0                         9.49
                     898.0                         9.50
                     900.0                         9.51
                     902.0                         9.52
                     904.0                         9.53
                     906.0                         9.54
                     908.0                         9.55
                     910.0                         9.56
                     912.0                         9.57
                     914.0                         9.58
                     916.0                         9.58
                     918.0                         9.59
                     920.0                         9.60
                     922.0                         9.61
                     924.0                         9.62
                     926.0                         9.63
                     928.0                         9.64
                     930.0                         9.65
                     932.0                         9.66
                     934.0                         9.67
                     936.0                         9.68
                     938.0                         9.68
                     940.0                         9.69
                     942.0                         9.70
                     944.0                         9.71
                     946.0                         9.72
                     948.0                         9.73
                     950.0                         9.74
                     952.0                         9.75
                     954.0                         9.76
                     956.0                         9.77
                     958.0                         9.77
                     960.0                         9.78
                     962.0                         9.79
                     964.0                         9.80
                     966.0                         9.81
                     968.0                         9.82
                     970.0                         9.83
                     972.0                         9.84
                     974.0                         9.84
                     976.0                         9.85
                     978.0                         9.86
                     980.0                         9.87
                     982.0                         9.88
                     984.0                         9.89
                     986.0                         9.90
                     988.0                         9.91
                     990.0                         9.92
                     992.0                         9.92
                     994.0                         9.93
                     996.0                         9.94
                     998.0                         9.95
                    1000.0                         9.96

File: ADRESSTools_Cronus/MaterialsDatabase_PCC/Electron Inelastic Mean Free Path Database (eIMFPD)/eIMFPD_OpticalData_NIST/027_Co_3_eIMFP.txt

ELEMENT:
                                      Co

SOURCE:
                               Krawczyk et al.
                    Surface Interface Anal. 25 (1997) 356
           IMFPs determined from the intensity of the elastic peak
       Multiple elastic scattering simulated by the Monte Carlo method

COMMENT:
                                 Pd reference

ATOMIC WEIGHT:                58.93320

DENSITY:                       8.9000 g/cm**3

TABULATION:

______________________________________________________________________________

                    Energy                         IMFP
                      eV                        Angstroms
______________________________________________________________________________
                     200.0                         6.70
                     202.0                         6.74
                     204.0                         6.78
                     206.0                         6.81
                     208.0                         6.85
                     210.0                         6.89
                     212.0                         6.92
                     214.0                         6.96
                     216.0                         7.00
                     218.0                         7.03
                     220.0                         7.07
                     222.0                         7.10
                     224.0                         7.14
                     226.0                         7.17
                     228.0                         7.21
                     230.0                         7.24
                     232.0                         7.28
                     234.0                         7.31
                     236.0                         7.35
                     238.0                         7.38
                     240.0                         7.42
                     242.0                         7.45
                     244.0                         7.48
                     246.0                         7.52
                     248.0                         7.55
                     250.0                         7.58
                     252.0                         7.62
                     254.0                         7.65
                     256.0                         7.68
                     258.0                         7.72
                     260.0                         7.75
                     262.0                         7.78
                     264.0                         7.82
                     266.0                         7.85
                     268.0                         7.88
                     270.0                         7.91
                     272.0                         7.95
                     274.0                         7.98
                     276.0                         8.01
                     278.0                         8.04
                     280.0                         8.08
                     282.0                         8.11
                     284.0                         8.14
                     286.0                         8.17
                     288.0                         8.20
                     290.0                         8.23
                     292.0                         8.26
                     294.0                         8.30
                     296.0                         8.33
                     298.0                         8.36
                     300.0                         8.39
                     302.0                         8.42
                     304.0                         8.45
                     306.0                         8.48
                     308.0                         8.51
                     310.0                         8.54
                     312.0                         8.57
                     314.0                         8.60
                     316.0                         8.63
                     318.0                         8.66
                     320.0                         8.69
                     322.0                         8.72
                     324.0                         8.75
                     326.0                         8.78
                     328.0                         8.81
                     330.0                         8.84
                     332.0                         8.87
                     334.0                         8.90
                     336.0                         8.93
                     338.0                         8.96
                     340.0                         8.99
                     342.0                         9.02
                     344.0                         9.05
                     346.0                         9.08
                     348.0                         9.11
                     350.0                         9.14
                     352.0                         9.16
                     354.0                         9.19
                     356.0                         9.22
                     358.0                         9.25
                     360.0                         9.28
                     362.0                         9.31
                     364.0                         9.34
                     366.0                         9.36
                     368.0                         9.39
                     370.0                         9.42
                     372.0                         9.45
                     374.0                         9.48
                     376.0                         9.51
                     378.0                         9.53
                     380.0                         9.56
                     382.0                         9.59
                     384.0                         9.62
                     386.0                         9.64
                     388.0                         9.67
                     390.0                         9.70
                     392.0                         9.73
                     394.0                         9.75
                     396.0                         9.78
                     398.0                         9.81
                     400.0                         9.84
                     402.0                         9.86
                     404.0                         9.89
                     406.0                         9.92
                     408.0                         9.94
                     410.0                         9.97
                     412.0                        10.00
                     414.0                        10.02
                     416.0                        10.05
                     418.0                        10.08
                     420.0                        10.11
                     422.0                        10.13
                     424.0                        10.16
                     426.0                        10.18
                     428.0                        10.21
                     430.0                        10.24
                     432.0                        10.26
                     434.0                        10.29
                     436.0                        10.32
                     438.0                        10.34
                     440.0                        10.37
                     442.0                        10.39
                     444.0                        10.42
                     446.0                        10.45
                     448.0                        10.47
                     450.0                        10.50
                     452.0                        10.52
                     454.0                        10.55
                     456.0                        10.58
                     458.0                        10.60
                     460.0                        10.63
                     462.0                        10.65
                     464.0                        10.68
                     466.0                        10.70
                     468.0                        10.73
                     470.0                        10.75
                     472.0                        10.78
                     474.0                        10.80
                     476.0                        10.83
                     478.0                        10.85
                     480.0                        10.88
                     482.0                        10.90
                     484.0                        10.93
                     486.0                        10.95
                     488.0                        10.98
                     490.0                        11.00
                     492.0                        11.03
                     494.0                        11.05
                     496.0                        11.08
                     498.0                        11.10
                     500.0                        11.13
                     502.0                        11.15
                     504.0                        11.18
                     506.0                        11.20
                     508.0                        11.23
                     510.0                        11.25
                     512.0                        11.27
                     514.0                        11.30
                     516.0                        11.32
                     518.0                        11.35
                     520.0                        11.37
                     522.0                        11.40
                     524.0                        11.42
                     526.0                        11.44
                     528.0                        11.47
                     530.0                        11.49
                     532.0                        11.52
                     534.0                        11.54
                     536.0                        11.56
                     538.0                        11.59
                     540.0                        11.61
                     542.0                        11.64
                     544.0                        11.66
                     546.0                        11.68
                     548.0                        11.71
                     550.0                        11.73
                     552.0                        11.75
                     554.0                        11.78
                     556.0                        11.80
                     558.0                        11.82
                     560.0                        11.85
                     562.0                        11.87
                     564.0                        11.89
                     566.0                        11.92
                     568.0                        11.94
                     570.0                        11.96
                     572.0                        11.99
                     574.0                        12.01
                     576.0                        12.03
                     578.0                        12.06
                     580.0                        12.08
                     582.0                        12.10
                     584.0                        12.13
                     586.0                        12.15
                     588.0                        12.17
                     590.0                        12.19
                     592.0                        12.22
                     594.0                        12.24
                     596.0                        12.26
                     598.0                        12.29
                     600.0                        12.31
                     602.0                        12.33
                     604.0                        12.35
                     606.0                        12.38
                     608.0                        12.40
                     610.0                        12.42
                     612.0                        12.44
                     614.0                        12.47
                     616.0                        12.49
                     618.0                        12.51
                     620.0                        12.53
                     622.0                        12.56
                     624.0                        12.58
                     626.0                        12.60
                     628.0                        12.62
                     630.0                        12.64
                     632.0                        12.67
                     634.0                        12.69
                     636.0                        12.71
                     638.0                        12.73
                     640.0                        12.76
                     642.0                        12.78
                     644.0                        12.80
                     646.0                        12.82
                     648.0                        12.84
                     650.0                        12.87
                     652.0                        12.89
                     654.0                        12.91
                     656.0                        12.93
                     658.0                        12.95
                     660.0                        12.97
                     662.0                        13.00
                     664.0                        13.02
                     666.0                        13.04
                     668.0                        13.06
                     670.0                        13.08
                     672.0                        13.10
                     674.0                        13.13
                     676.0                        13.15
                     678.0                        13.17
                     680.0                        13.19
                     682.0                        13.21
                     684.0                        13.23
                     686.0                        13.25
                     688.0                        13.28
                     690.0                        13.30
                     692.0                        13.32
                     694.0                        13.34
                     696.0                        13.36
                     698.0                        13.38
                     700.0                        13.40
                     702.0                        13.42
                     704.0                        13.45
                     706.0                        13.47
                     708.0                        13.49
                     710.0                        13.51
                     712.0                        13.53
                     714.0                        13.55
                     716.0                        13.57
                     718.0                        13.59
                     720.0                        13.61
                     722.0                        13.63
                     724.0                        13.66
                     726.0                        13.68
                     728.0                        13.70
                     730.0                        13.72
                     732.0                        13.74
                     734.0                        13.76
                     736.0                        13.78
                     738.0                        13.80
                     740.0                        13.82
                     742.0                        13.84
                     744.0                        13.86
                     746.0                        13.88
                     748.0                        13.90
                     750.0                        13.92
                     752.0                        13.95
                     754.0                        13.97
                     756.0                        13.99
                     758.0                        14.01
                     760.0                        14.03
                     762.0                        14.05
                     764.0                        14.07
                     766.0                        14.09
                     768.0                        14.11
                     770.0                        14.13
                     772.0                        14.15
                     774.0                        14.17
                     776.0                        14.19
                     778.0                        14.21
                     780.0                        14.23
                     782.0                        14.25
                     784.0                        14.27
                     786.0                        14.29
                     788.0                        14.31
                     790.0                        14.33
                     792.0                        14.35
                     794.0                        14.37
                     796.0                        14.39
                     798.0                        14.41
                     800.0                        14.43
                     802.0                        14.45
                     804.0                        14.47
                     806.0                        14.49
                     808.0                        14.51
                     810.0                        14.53
                     812.0                        14.55
                     814.0                        14.57
                     816.0                        14.59
                     818.0                        14.61
                     820.0                        14.63
                     822.0                        14.65
                     824.0                        14.67
                     826.0                        14.69
                     828.0                        14.71
                     830.0                        14.73
                     832.0                        14.75
                     834.0                        14.77
                     836.0                        14.79
                     838.0                        14.81
                     840.0                        14.83
                     842.0                        14.85
                     844.0                        14.86
                     846.0                        14.88
                     848.0                        14.90
                     850.0                        14.92
                     852.0                        14.94
                     854.0                        14.96
                     856.0                        14.98
                     858.0                        15.00
                     860.0                        15.02
                     862.0                        15.04
                     864.0                        15.06
                     866.0                        15.08
                     868.0                        15.10
                     870.0                        15.12
                     872.0                        15.14
                     874.0                        15.15
                     876.0                        15.17
                     878.0                        15.19
                     880.0                        15.21
                     882.0                        15.23
                     884.0                        15.25
                     886.0                        15.27
                     888.0                        15.29
                     890.0                        15.31
                     892.0                        15.33
                     894.0                        15.35
                     896.0                        15.36
                     898.0                        15.38
                     900.0                        15.40
                     902.0                        15.42
                     904.0                        15.44
                     906.0                        15.46
                     908.0                        15.48
                     910.0                        15.50
                     912.0                        15.52
                     914.0                        15.53
                     916.0                        15.55
                     918.0                        15.57
                     920.0                        15.59
                     922.0                        15.61
                     924.0                        15.63
                     926.0                        15.65
                     928.0                        15.67
                     930.0                        15.68
                     932.0                        15.70
                     934.0                        15.72
                     936.0                        15.74
                     938.0                        15.76
                     940.0                        15.78
                     942.0                        15.80
                     944.0                        15.81
                     946.0                        15.83
                     948.0                        15.85
                     950.0                        15.87
                     952.0                        15.89
                     954.0                        15.91
                     956.0                        15.92
                     958.0                        15.94
                     960.0                        15.96
                     962.0                        15.98
                     964.0                        16.00
                     966.0                        16.02
                     968.0                        16.04
                     970.0                        16.05
                     972.0                        16.07
                     974.0                        16.09
                     976.0                        16.11
                     978.0                        16.13
                     980.0                        16.14
                     982.0                        16.16
                     984.0                        16.18
                     986.0                        16.20
                     988.0                        16.22
                     990.0                        16.24
                     992.0                        16.25
                     994.0                        16.27
                     996.0                        16.29
                     998.0                        16.31
                    1000.0                        16.33
