Repository: c0deta1ker/ARPEScape

## Log of updates to ADRESSTools
**Cronus - 28.09.2022:** 
-> Multiple bug fixes and improvement of PES / XPS analysis and curve fitting tools.
-> Updated Theory Data from Microsoft - all up-to-date now.
-> Added Physics Constants to Materials Database.
-> Uploaded MATools to 'Skyfall' version, with new ARPES geometry considered.

**Basil - 21.02.2022:** 
-> Multiple bug fixes and improvement of PES / XPS analysis and curve fitting tools.

**Ajax - 24.11.2021:** Integration of PES / XPS analysis and curve fitting tools.

**v2.1 - 17.07.2020:** Massive upgrade to all UI systems and added several new features for analysis.

File: ADRESSTools_Cronus/MaterialsDatabase_PCC/Electron Inelastic Mean Free Path Database (eIMFPD)/eIMFPD_OpticalData_NIST/030_Zn_eIMFP.txt

ELEMENT:
                                      Zn

SOURCE:
                           Tanuma, Powell and Penn
                    Surface Interface Anal. 21 (1994) 165.
                 IMFP values determined from TPP-2M equation
                                       

ATOMIC WEIGHT:                65.39000

DENSITY:                       7.1400 g/cm**3

TABULATION:

______________________________________________________________________________

                    Energy                         IMFP
                      eV                        Angstroms
______________________________________________________________________________
                      50.0                         4.19
                      54.9                         4.29
                      59.8                         4.35
                      64.6                         4.39
                      69.5                         4.42
                      74.4                         4.46
                      79.3                         4.49
                      84.1                         4.53
                      89.0                         4.57
                      93.9                         4.62
                      98.8                         4.67
                     103.6                         4.72
                     108.5                         4.77
                     113.4                         4.83
                     118.3                         4.89
                     123.1                         4.96
                     128.0                         5.02
                     132.9                         5.09
                     137.8                         5.15
                     142.6                         5.22
                     147.5                         5.29
                     152.4                         5.36
                     157.3                         5.43
                     162.1                         5.50
                     167.0                         5.57
                     171.9                         5.64
                     176.8                         5.72
                     181.6                         5.79
                     186.5                         5.86
                     191.4                         5.94
                     196.3                         6.01
                     201.1                         6.08
                     206.0                         6.16
                     210.9                         6.23
                     215.8                         6.30
                     220.6                         6.38
                     225.5                         6.45
                     230.4                         6.53
                     235.3                         6.60
                     240.1                         6.68
                     245.0                         6.75
                     249.9                         6.82
                     254.8                         6.90
                     259.6                         6.97
                     264.5                         7.05
                     269.4                         7.12
                     274.3                         7.19
                     279.1                         7.27
                     284.0                         7.34
                     288.9                         7.42
                     293.8                         7.49
                     298.6                         7.56
                     303.5                         7.64
                     308.4                         7.71
                     313.3                         7.79
                     318.1                         7.86
                     323.0                         7.93
                     327.9                         8.01
                     332.8                         8.08
                     337.6                         8.15
                     342.5                         8.22
                     347.4                         8.30
                     352.3                         8.37
                     357.1                         8.44
                     362.0                         8.52
                     366.9                         8.59
                     371.8                         8.66
                     376.6                         8.73
                     381.5                         8.80
                     386.4                         8.88
                     391.3                         8.95
                     396.1                         9.02
                     401.0                         9.09
                     405.9                         9.16
                     410.8                         9.24
                     415.6                         9.31
                     420.5                         9.38
                     425.4                         9.45
                     430.3                         9.52
                     435.1                         9.59
                     440.0                         9.66
                     444.9                         9.73
                     449.8                         9.81
                     454.6                         9.88
                     459.5                         9.95
                     464.4                        10.02
                     469.3                        10.09
                     474.1                        10.16
                     479.0                        10.23
                     483.9                        10.30
                     488.8                        10.37
                     493.6                        10.44
                     498.5                        10.51
                     503.4                        10.58
                     508.3                        10.65
                     513.1                        10.72
                     518.0                        10.79
                     522.9                        10.86
                     527.8                        10.93
                     532.6                        11.00
                     537.5                        11.06
                     542.4                        11.13
                     547.3                        11.20
                     552.1                        11.27
                     557.0                        11.34
                     561.9                        11.41
                     566.8                        11.48
                     571.6                        11.55
                     576.5                        11.62
                     581.4                        11.68
                     586.3                        11.75
                     591.1                        11.82
                     596.0                        11.89
                     600.9                        11.96
                     605.8                        12.03
                     610.6                        12.09
                     615.5                        12.16
                     620.4                        12.23
                     625.3                        12.30
                     630.1                        12.36
                     635.0                        12.43
                     639.9                        12.50
                     644.8                        12.57
                     649.6                        12.63
                     654.5                        12.70
                     659.4                        12.77
                     664.3                        12.84
                     669.1                        12.90
                     674.0                        12.97
                     678.9                        13.04
                     683.8                        13.10
                     688.6                        13.17
                     693.5                        13.24
                     698.4                        13.30
                     703.3                        13.37
                     708.1                        13.44
                     713.0                        13.50
                     717.9                        13.57
                     722.8                        13.64
                     727.6                        13.70
                     732.5                        13.77
                     737.4                        13.84
                     742.3                        13.90
                     747.1                        13.97
                     752.0                        14.03
                     756.9                        14.10
                     761.8                        14.17
                     766.6                        14.23
                     771.5                        14.30
                     776.4                        14.36
                     781.3                        14.43
                     786.1                        14.49
                     791.0                        14.56
                     795.9                        14.62
                     800.8                        14.69
                     805.6                        14.76
                     810.5                        14.82
                     815.4                        14.89
                     820.3                        14.95
                     825.1                        15.02
                     830.0                        15.08
                     834.9                        15.15
                     839.8                        15.21
                     844.6                        15.28
                     849.5                        15.34
                     854.4                        15.41
                     859.3                        15.47
                     864.1                        15.53
                     869.0                        15.60
                     873.9                        15.66
                     878.8                        15.73
                     883.6                        15.79
                     888.5                        15.86
                     893.4                        15.92
                     898.3                        15.99
                     903.1                        16.05
                     908.0                        16.11
                     912.9                        16.18
                     917.8                        16.24
                     922.6                        16.31
                     927.5                        16.37
                     932.4                        16.43
                     937.3                        16.50
                     942.1                        16.56
                     947.0                        16.63
                     951.9                        16.69
                     956.8                        16.75
                     961.6                        16.82
                     966.5                        16.88
                     971.4                        16.94
                     976.3                        17.01
                     981.1                        17.07
                     986.0                        17.13
                     990.9                        17.20
                     995.8                        17.26
                    1000.6                        17.32
                    1005.5                        17.39
                    1010.4                        17.45
                    1015.3                        17.51
                    1020.1                        17.58
                    1025.0                        17.64
                    1029.9                        17.70
                    1034.8                        17.76
                    1039.6                        17.83
                    1044.5                        17.89
                    1049.4                        17.95
                    1054.3                        18.02
                    1059.1                        18.08
                    1064.0                        18.14
                    1068.9                        18.20
                    1073.8                        18.27
                    1078.6                        18.33
                    1083.5                        18.39
                    1088.4                        18.45
                    1093.3                        18.52
                    1098.1                        18.58
                    1103.0                        18.64
                    1107.9                        18.70
                    1112.8                        18.77
                    1117.6                        18.83
                    1122.5                        18.89
                    1127.4                        18.95
                    1132.3                        19.01
                    1137.1                        19.08
                    1142.0                        19.14
                    1146.9                        19.20
                    1151.8                        19.26
                    1156.6                        19.32
                    1161.5                        19.39
                    1166.4                        19.45
                    1171.3                        19.51
                    1176.1                        19.57
                    1181.0                        19.63
                    1185.9                        19.69
                    1190.8                        19.76
                    1195.6                        19.82
                    1200.5                        19.88
                    1205.4                        19.94
                    1210.3                        20.00
                    1215.1                        20.06
                    1220.0                        20.12
                    1224.9                        20.19
                    1229.8                        20.25
                    1234.6                        20.31
                    1239.5                        20.37
                    1244.4                        20.43
                    1249.3                        20.49
                    1254.1                        20.55
                    1259.0                        20.61
                    1263.9                        20.68
                    1268.8                        20.74
                    1273.6                        20.80
                    1278.5                        20.86
                    1283.4                        20.92
                    1288.3                        20.98
                    1293.1                        21.04
                    1298.0                        21.10
                    1302.9                        21.16
                    1307.8                        21.22
                    1312.6                        21.28
                    1317.5                        21.34
                    1322.4                        21.40
                    1327.3                        21.47
                    1332.1                        21.53
                    1337.0                        21.59
                    1341.9                        21.65
                    1346.8                        21.71
                    1351.6                        21.77
                    1356.5                        21.83
                    1361.4                        21.89
                    1366.3                        21.95
                    1371.1                        22.01
                    1376.0                        22.07
                    1380.9                        22.13
                    1385.8                        22.19
                    1390.6                        22.25
                    1395.5                        22.31
                    1400.4                        22.37
                    1405.3                        22.43
                    1410.1                        22.49
                    1415.0                        22.55
                    1419.9                        22.61
                    1424.8                        22.67
                    1429.6                        22.73
                    1434.5                        22.79
                    1439.4                        22.85
                    1444.3                        22.91
                    1449.1                        22.97
                    1454.0                        23.03
                    1458.9                        23.09
                    1463.8                        23.15
                    1468.6                        23.21
                    1473.5                        23.27
                    1478.4                        23.33
                    1483.3                        23.39
                    1488.1                        23.45
                    1493.0                        23.51
                    1497.9                        23.57
                    1502.8                        23.63
                    1507.6                        23.69
                    1512.5                        23.74
                    1517.4                        23.80
                    1522.3                        23.86
                    1527.1                        23.92
                    1532.0                        23.98
                    1536.9                        24.04
                    1541.8                        24.10
                    1546.6                        24.16
                    1551.5                        24.22
                    1556.4                        24.28
                    1561.3                        24.34
                    1566.1                        24.40
                    1571.0                        24.46
                    1575.9                        24.51
                    1580.8                        24.57
                    1585.6                        24.63
                    1590.5                        24.69
                    1595.4                        24.75
                    1600.3                        24.81
                    1605.1                        24.87
                    1610.0                        24.93
                    1614.9                        24.99
                    1619.8                        25.04
                    1624.6                        25.10
                    1629.5                        25.16
                    1634.4                        25.22
                    1639.3                        25.28
                    1644.1                        25.34
                    1649.0                        25.40
                    1653.9                        25.46
                    1658.8                        25.51
                    1663.6                        25.57
                    1668.5                        25.63
                    1673.4                        25.69
                    1678.3                        25.75
                    1683.1                        25.81
                    1688.0                        25.87
                    1692.9                        25.92
                    1697.8                        25.98
                    1702.6                        26.04
                    1707.5                        26.10
                    1712.4                        26.16
                    1717.3                        26.22
                    1722.1                        26.27
                    1727.0                        26.33
                    1731.9                        26.39
                    1736.8                        26.45
                    1741.6                        26.51
                    1746.5                        26.57
                    1751.4                        26.62
                    1756.3                        26.68
                    1761.1                        26.74
                    1766.0                        26.80
                    1770.9                        26.86
                    1775.8                        26.91
                    1780.6                        26.97
                    1785.5                        27.03
                    1790.4                        27.09
                    1795.3                        27.15
                    1800.1                        27.20
                    1805.0                        27.26
                    1809.9                        27.32
                    1814.8                        27.38
                    1819.6                        27.44
                    1824.5                        27.49
                    1829.4                        27.55
                    1834.3                        27.61
                    1839.1                        27.67
                    1844.0                        27.72
                    1848.9                        27.78
                    1853.8                        27.84
                    1858.6                        27.90
                    1863.5                        27.95
                    1868.4                        28.01
                    1873.3                        28.07
                    1878.1                        28.13
                    1883.0                        28.18
                    1887.9                        28.24
                    1892.8                        28.30
                    1897.6                        28.36
                    1902.5                        28.41
                    1907.4                        28.47
                    1912.3                        28.53
                    1917.1                        28.59
                    1922.0                        28.64
                    1926.9                        28.70
                    1931.8                        28.76
                    1936.6                        28.82
                    1941.5                        28.87
                    1946.4                        28.93
                    1951.3                        28.99
                    1956.1                        29.04
                    1961.0                        29.10
                    1965.9                        29.16
                    1970.8                        29.22
                    1975.6                        29.27
                    1980.5                        29.33
                    1985.4                        29.39
                    1990.3                        29.44
                    1995.1                        29.50
                    2000.0                        29.56

File: ADRESSTools_Cronus/MaterialsDatabase_PCC/Electron Inelastic Mean Free Path Database (eIMFPD)/eIMFPD_OpticalData_NIST/031_Ga_2_eIMFP.txt

ELEMENT:
                                      Ga

SOURCE:
                                     Koch
         Thesis, Eberhard-Karls-Universitat, Tubingen, Germany (1996)
           IMFPs determined from the intensity of the elastic peak
       Multiple elastic scattering simulated by the Monte Carlo method

ATOMIC WEIGHT:                69.72300

DENSITY:                       5.9100 g/cm**3

TABULATION:

______________________________________________________________________________

                    Energy                         IMFP
                      eV                        Angstroms
______________________________________________________________________________
                     500.0                         8.58
                     504.3                         8.65
                     508.5                         8.72
                     512.8                         8.79
                     517.0                         8.85
                     521.3                         8.92
                     525.5                         8.99
                     529.8                         9.06
                     534.0                         9.13
                     538.3                         9.20
                     542.5                         9.27
                     546.8                         9.34
                     551.0                         9.40
                     555.3                         9.47
                     559.5                         9.54
                     563.8                         9.61
                     568.0                         9.68
                     572.3                         9.75
                     576.5                         9.82
                     580.8                         9.88
                     585.0                         9.95
                     589.3                        10.02
                     593.5                        10.09
                     597.8                        10.16
                     602.0                        10.23
                     606.3                        10.29
                     610.5                        10.36
                     614.8                        10.43
                     619.0                        10.50
                     623.3                        10.57
                     627.5                        10.64
                     631.8                        10.70
                     636.0                        10.77
                     640.3                        10.84
                     644.5                        10.91
                     648.8                        10.98
                     653.0                        11.04
                     657.3                        11.11
                     661.5                        11.18
                     665.8                        11.25
                     670.0                        11.32
                     674.3                        11.38
                     678.5                        11.45
                     682.8                        11.52
                     687.0                        11.59
                     691.3                        11.65
                     695.5                        11.72
                     699.8                        11.79
                     704.0                        11.86
                     708.3                        11.93
                     712.5                        11.99
                     716.8                        12.06
                     721.0                        12.13
                     725.3                        12.20
                     729.5                        12.26
                     733.8                        12.33
                     738.0                        12.40
                     742.3                        12.47
                     746.5                        12.53
                     750.8                        12.60
                     755.0                        12.67
                     759.3                        12.74
                     763.5                        12.80
                     767.8                        12.87
                     772.0                        12.94
                     776.3                        13.01
                     780.5                        13.07
                     784.8                        13.14
                     789.0                        13.21
                     793.3                        13.28
                     797.5                        13.34
                     801.8                        13.41
                     806.0                        13.48
                     810.3                        13.54
                     814.5                        13.61
                     818.8                        13.68
                     823.0                        13.75
                     827.3                        13.81
                     831.5                        13.88
                     835.8                        13.95
                     840.0                        14.01
                     844.3                        14.08
                     848.5                        14.15
                     852.8                        14.22
                     857.0                        14.28
                     861.3                        14.35
                     865.5                        14.42
                     869.8                        14.48
                     874.0                        14.55
                     878.3                        14.62
                     882.5                        14.68
                     886.8                        14.75
                     891.0                        14.82
                     895.3                        14.89
                     899.5                        14.95
                     903.8                        15.02
                     908.0                        15.09
                     912.3                        15.15
                     916.5                        15.22
                     920.8                        15.29
                     925.0                        15.35
                     929.3                        15.42
                     933.5                        15.49
                     937.8                        15.55
                     942.0                        15.62
                     946.3                        15.69
                     950.5                        15.75
                     954.8                        15.82
                     959.0                        15.89
                     963.3                        15.95
                     967.5                        16.02
                     971.8                        16.09
                     976.0                        16.15
                     980.3                        16.22
                     984.5                        16.29
                     988.8                        16.35
                     993.0                        16.42
                     997.3                        16.48
                    1001.5                        16.55
                    1005.8                        16.62
                    1010.0                        16.68
                    1014.3                        16.75
                    1018.5                        16.82
                    1022.8                        16.88
                    1027.0                        16.95
                    1031.3                        17.02
                    1035.5                        17.08
                    1039.8                        17.15
                    1044.0                        17.21
                    1048.3                        17.28
                    1052.5                        17.35
                    1056.8                        17.41
                    1061.0                        17.48
                    1065.3                        17.55
                    1069.5                        17.61
                    1073.8                        17.68
                    1078.0                        17.74
                    1082.3                        17.81
                    1086.5                        17.88
                    1090.8                        17.94
                    1095.0                        18.01
                    1099.3                        18.08
                    1103.5                        18.14
                    1107.8                        18.21
                    1112.0                        18.27
                    1116.3                        18.34
                    1120.5                        18.41
                    1124.8                        18.47
                    1129.0                        18.54
                    1133.3                        18.60
                    1137.5                        18.67
                    1141.8                        18.74
                    1146.0                        18.80
                    1150.3                        18.87
                    1154.5                        18.93
                    1158.8                        19.00
                    1163.0                        19.07
                    1167.3                        19.13
                    1171.5                        19.20
                    1175.8                        19.26
                    1180.0                        19.33
                    1184.3                        19.39
                    1188.5                        19.46
                    1192.8                        19.53
                    1197.0                        19.59
                    1201.3                        19.66
                    1205.5                        19.72
                    1209.8                        19.79
                    1214.0                        19.86
                    1218.3                        19.92
                    1222.5                        19.99
                    1226.8                        20.05
                    1231.0                        20.12
                    1235.3                        20.18
                    1239.5                        20.25
                    1243.8                        20.32
                    1248.0                        20.38
                    1252.3                        20.45
                    1256.5                        20.51
                    1260.8                        20.58
                    1265.0                        20.64
                    1269.3                        20.71
                    1273.5                        20.77
                    1277.8                        20.84
                    1282.0                        20.91
                    1286.3                        20.97
                    1290.5                        21.04
                    1294.8                        21.10
                    1299.0                        21.17
                    1303.3                        21.23
                    1307.5                        21.30
                    1311.8                        21.36
                    1316.0                        21.43
                    1320.3                        21.50
                    1324.5                        21.56
                    1328.8                        21.63
                    1333.0                        21.69
                    1337.3                        21.76
                    1341.5                        21.82
                    1345.8                        21.89
                    1350.0                        21.95
                    1354.3                        22.02
                    1358.5                        22.08
                    1362.8                        22.15
                    1367.0                        22.22
                    1371.3                        22.28
                    1375.5                        22.35
                    1379.8                        22.41
                    1384.0                        22.48
                    1388.3                        22.54
                    1392.5                        22.61
                    1396.8                        22.67
                    1401.0                        22.74
                    1405.3                        22.80
                    1409.5                        22.87
                    1413.8                        22.93
                    1418.0                        23.00
                    1422.3                        23.06
                    1426.5                        23.13
                    1430.8                        23.19
                    1435.0                        23.26
                    1439.3                        23.32
                    1443.5                        23.39
                    1447.8                        23.45
                    1452.0                        23.52
                    1456.3                        23.58
                    1460.5                        23.65
                    1464.8                        23.72
                    1469.0                        23.78
                    1473.3                        23.85
                    1477.5                        23.91
                    1481.8                        23.98
                    1486.0                        24.04
                    1490.3                        24.11
                    1494.5                        24.17
                    1498.8                        24.24
                    1503.0                        24.30
                    1507.3                        24.37
                    1511.5                        24.43
                    1515.8                        24.50
                    1520.0                        24.56
                    1524.3                        24.63
                    1528.5                        24.69
                    1532.8                        24.76
                    1537.0                        24.82
                    1541.3                        24.89
                    1545.5                        24.95
                    1549.8                        25.01
                    1554.0                        25.08
                    1558.3                        25.14
                    1562.5                        25.21
                    1566.8                        25.27
                    1571.0                        25.34
                    1575.3                        25.40
                    1579.5                        25.47
                    1583.8                        25.53
                    1588.0                        25.60
                    1592.3                        25.66
                    1596.5                        25.73
                    1600.8                        25.79
                    1605.0                        25.86
                    1609.3                        25.92
                    1613.5                        25.99
                    1617.8                        26.05
                    1622.0                        26.12
                    1626.3                        26.18
                    1630.5                        26.25
                    1634.8                        26.31
                    1639.0                        26.38
                    1643.3                        26.44
                    1647.5                        26.51
                    1651.8                        26.57
                    1656.0                        26.63
                    1660.3                        26.70
                    1664.5                        26.76
                    1668.8                        26.83
                    1673.0                        26.89
                    1677.3                        26.96
                    1681.5                        27.02
                    1685.8                        27.09
                    1690.0                        27.15
                    1694.3                        27.22
                    1698.5                        27.28
                    1702.8                        27.35
                    1707.0                        27.41
                    1711.3                        27.47
                    1715.5                        27.54
                    1719.8                        27.60
                    1724.0                        27.67
                    1728.3                        27.73
                    1732.5                        27.80
                    1736.8                        27.86
                    1741.0                        27.93
                    1745.3                        27.99
                    1749.5                        28.05
                    1753.8                        28.12
                    1758.0                        28.18
                    1762.3                        28.25
                    1766.5                        28.31
                    1770.8                        28.38
                    1775.0                        28.44
                    1779.3                        28.51
                    1783.5                        28.57
                    1787.8                        28.63
                    1792.0                        28.70
                    1796.3                        28.76
                    1800.5                        28.83
                    1804.8                        28.89
                    1809.0                        28.96
                    1813.3                        29.02
                    1817.5                        29.09
                    1821.8                        29.15
                    1826.0                        29.21
                    1830.3                        29.28
                    1834.5                        29.34
                    1838.8                        29.41
                    1843.0                        29.47
                    1847.3                        29.54
                    1851.5                        29.60
                    1855.8                        29.66
                    1860.0                        29.73
                    1864.3                        29.79
                    1868.5                        29.86
                    1872.8                        29.92
                    1877.0                        29.99
                    1881.3                        30.05
                    1885.5                        30.11
                    1889.8                        30.18
                    1894.0                        30.24
                    1898.3                        30.31
                    1902.5                        30.37
                    1906.8                        30.43
                    1911.0                        30.50
                    1915.3                        30.56
                    1919.5                        30.63
                    1923.8                        30.69
                    1928.0                        30.76
                    1932.3                        30.82
                    1936.5                        30.88
                    1940.8                        30.95
                    1945.0                        31.01
                    1949.3                        31.08
                    1953.5                        31.14
                    1957.8                        31.20
                    1962.0                        31.27
                    1966.3                        31.33
                    1970.5                        31.40
                    1974.8                        31.46
                    1979.0                        31.52
                    1983.3                        31.59
                    1987.5                        31.65
                    1991.8                        31.72
                    1996.0                        31.78
                    2000.3                        31.84
                    2004.5                        31.91
                    2008.8                        31.97
                    2013.0                        32.04
                    2017.3                        32.10
                    2021.5                        32.16
                    2025.8                        32.23
                    2030.0                        32.29
                    2034.3                        32.36
                    2038.5                        32.42
                    2042.8                        32.48
                    2047.0                        32.55
                    2051.3                        32.61
                    2055.5                        32.68
                    2059.8                        32.74
                    2064.0                        32.80
                    2068.3                        32.87
                    2072.5                        32.93
                    2076.8                        33.00
                    2081.0                        33.06
                    2085.3                        33.12
                    2089.5                        33.19
                    2093.8                        33.25
                    2098.0                        33.31
                    2102.3                        33.38
                    2106.5                        33.44
                    2110.8                        33.51
                    2115.0                        33.57
                    2119.3                        33.63
                    2123.5                        33.70
                    2127.8                        33.76
                    2132.0                        33.83
                    2136.3                        33.89
                    2140.5                        33.95
                    2144.8                        34.02
                    2149.0                        34.08
                    2153.3                        34.14
                    2157.5                        34.21
                    2161.8                        34.27
                    2166.0                        34.34
                    2170.3                        34.40
                    2174.5                        34.46
                    2178.8                        34.53
                    2183.0                        34.59
                    2187.3                        34.65
                    2191.5                        34.72
                    2195.8                        34.78
                    2200.0                        34.85
