Repository: c0deta1ker/ARPEScape

## Log of updates to ADRESSTools
**Cronus - 28.09.2022:** 
-> Multiple bug fixes and improvement of PES / XPS analysis and curve fitting tools.
-> Updated Theory Data from Microsoft - all up-to-date now.
-> Added Physics Constants to Materials Database.
-> Uploaded MATools to 'Skyfall' version, with new ARPES geometry considered.

**Basil - 21.02.2022:** 
-> Multiple bug fixes and improvement of PES / XPS analysis and curve fitting tools.

**Ajax - 24.11.2021:** Integration of PES / XPS analysis and curve fitting tools.

**v2.1 - 17.07.2020:** Massive upgrade to all UI systems and added several new features for analysis.

File: ADRESSTools_Cronus/MaterialsDatabase_PCC/Electron Inelastic Mean Free Path Database (eIMFPD)/eIMFPD_OpticalData_NIST/032_Ge_4_eIMFP.txt

ELEMENT:
                                      Ge

SOURCE:
                      Elastic peak electron spectroscopy
                                       
           IMFPs determined from the intensity of the elastic peak
       Multiple elastic scattering simulated by the Monte Carlo method

COMMENT:
      Koch, Thesis, Eberhard-Karls-Universitat, Tubingen, Germany (1996)

ATOMIC WEIGHT:                72.61000

DENSITY:                       5.3234 g/cm**3

TABULATION:

______________________________________________________________________________

                    Energy                         IMFP
                      eV                        Angstroms
______________________________________________________________________________
                     500.0                        12.57
                     504.0                        12.66
                     508.0                        12.74
                     512.0                        12.82
                     516.0                        12.90
                     520.0                        12.98
                     524.0                        13.06
                     528.0                        13.14
                     532.0                        13.22
                     536.0                        13.30
                     540.0                        13.38
                     544.0                        13.46
                     548.0                        13.54
                     552.0                        13.63
                     556.0                        13.71
                     560.0                        13.78
                     564.0                        13.86
                     568.0                        13.94
                     572.0                        14.02
                     576.0                        14.10
                     580.0                        14.18
                     584.0                        14.26
                     588.0                        14.34
                     592.0                        14.42
                     596.0                        14.50
                     600.0                        14.58
                     604.0                        14.66
                     608.0                        14.74
                     612.0                        14.81
                     616.0                        14.89
                     620.0                        14.97
                     624.0                        15.05
                     628.0                        15.13
                     632.0                        15.21
                     636.0                        15.28
                     640.0                        15.36
                     644.0                        15.44
                     648.0                        15.52
                     652.0                        15.59
                     656.0                        15.67
                     660.0                        15.75
                     664.0                        15.83
                     668.0                        15.90
                     672.0                        15.98
                     676.0                        16.06
                     680.0                        16.14
                     684.0                        16.21
                     688.0                        16.29
                     692.0                        16.37
                     696.0                        16.44
                     700.0                        16.52
                     704.0                        16.60
                     708.0                        16.67
                     712.0                        16.75
                     716.0                        16.83
                     720.0                        16.90
                     724.0                        16.98
                     728.0                        17.05
                     732.0                        17.13
                     736.0                        17.21
                     740.0                        17.28
                     744.0                        17.36
                     748.0                        17.43
                     752.0                        17.51
                     756.0                        17.58
                     760.0                        17.66
                     764.0                        17.73
                     768.0                        17.81
                     772.0                        17.88
                     776.0                        17.96
                     780.0                        18.03
                     784.0                        18.11
                     788.0                        18.18
                     792.0                        18.26
                     796.0                        18.33
                     800.0                        18.41
                     804.0                        18.48
                     808.0                        18.56
                     812.0                        18.63
                     816.0                        18.71
                     820.0                        18.78
                     824.0                        18.86
                     828.0                        18.93
                     832.0                        19.00
                     836.0                        19.08
                     840.0                        19.15
                     844.0                        19.23
                     848.0                        19.30
                     852.0                        19.37
                     856.0                        19.45
                     860.0                        19.52
                     864.0                        19.59
                     868.0                        19.67
                     872.0                        19.74
                     876.0                        19.82
                     880.0                        19.89
                     884.0                        19.96
                     888.0                        20.03
                     892.0                        20.11
                     896.0                        20.18
                     900.0                        20.25
                     904.0                        20.33
                     908.0                        20.40
                     912.0                        20.47
                     916.0                        20.55
                     920.0                        20.62
                     924.0                        20.69
                     928.0                        20.76
                     932.0                        20.84
                     936.0                        20.91
                     940.0                        20.98
                     944.0                        21.05
                     948.0                        21.13
                     952.0                        21.20
                     956.0                        21.27
                     960.0                        21.34
                     964.0                        21.41
                     968.0                        21.49
                     972.0                        21.56
                     976.0                        21.63
                     980.0                        21.70
                     984.0                        21.77
                     988.0                        21.85
                     992.0                        21.92
                     996.0                        21.99
                    1000.0                        22.06
                    1004.0                        22.13
                    1008.0                        22.20
                    1012.0                        22.28
                    1016.0                        22.35
                    1020.0                        22.42
                    1024.0                        22.49
                    1028.0                        22.56
                    1032.0                        22.63
                    1036.0                        22.70
                    1040.0                        22.77
                    1044.0                        22.84
                    1048.0                        22.92
                    1052.0                        22.99
                    1056.0                        23.06
                    1060.0                        23.13
                    1064.0                        23.20
                    1068.0                        23.27
                    1072.0                        23.34
                    1076.0                        23.41
                    1080.0                        23.48
                    1084.0                        23.55
                    1088.0                        23.62
                    1092.0                        23.69
                    1096.0                        23.76
                    1100.0                        23.83
                    1104.0                        23.90
                    1108.0                        23.97
                    1112.0                        24.04
                    1116.0                        24.11
                    1120.0                        24.18
                    1124.0                        24.25
                    1128.0                        24.32
                    1132.0                        24.39
                    1136.0                        24.46
                    1140.0                        24.53
                    1144.0                        24.60
                    1148.0                        24.67
                    1152.0                        24.74
                    1156.0                        24.81
                    1160.0                        24.88
                    1164.0                        24.95
                    1168.0                        25.02
                    1172.0                        25.09
                    1176.0                        25.16
                    1180.0                        25.23
                    1184.0                        25.30
                    1188.0                        25.37
                    1192.0                        25.44
                    1196.0                        25.51
                    1200.0                        25.58
                    1204.0                        25.65
                    1208.0                        25.71
                    1212.0                        25.78
                    1216.0                        25.85
                    1220.0                        25.92
                    1224.0                        25.99
                    1228.0                        26.06
                    1232.0                        26.13
                    1236.0                        26.20
                    1240.0                        26.27
                    1244.0                        26.33
                    1248.0                        26.40
                    1252.0                        26.47
                    1256.0                        26.54
                    1260.0                        26.61
                    1264.0                        26.68
                    1268.0                        26.75
                    1272.0                        26.81
                    1276.0                        26.88
                    1280.0                        26.95
                    1284.0                        27.02
                    1288.0                        27.09
                    1292.0                        27.16
                    1296.0                        27.22
                    1300.0                        27.29
                    1304.0                        27.36
                    1308.0                        27.43
                    1312.0                        27.50
                    1316.0                        27.56
                    1320.0                        27.63
                    1324.0                        27.70
                    1328.0                        27.77
                    1332.0                        27.84
                    1336.0                        27.90
                    1340.0                        27.97
                    1344.0                        28.04
                    1348.0                        28.11
                    1352.0                        28.17
                    1356.0                        28.24
                    1360.0                        28.31
                    1364.0                        28.38
                    1368.0                        28.44
                    1372.0                        28.51
                    1376.0                        28.58
                    1380.0                        28.65
                    1384.0                        28.71
                    1388.0                        28.78
                    1392.0                        28.85
                    1396.0                        28.92
                    1400.0                        28.98
                    1404.0                        29.05
                    1408.0                        29.12
                    1412.0                        29.18
                    1416.0                        29.25
                    1420.0                        29.32
                    1424.0                        29.38
                    1428.0                        29.45
                    1432.0                        29.52
                    1436.0                        29.59
                    1440.0                        29.65
                    1444.0                        29.72
                    1448.0                        29.79
                    1452.0                        29.85
                    1456.0                        29.92
                    1460.0                        29.99
                    1464.0                        30.05
                    1468.0                        30.12
                    1472.0                        30.19
                    1476.0                        30.25
                    1480.0                        30.32
                    1484.0                        30.38
                    1488.0                        30.45
                    1492.0                        30.52
                    1496.0                        30.58
                    1500.0                        30.65
                    1504.0                        30.72
                    1508.0                        30.78
                    1512.0                        30.85
                    1516.0                        30.92
                    1520.0                        30.98
                    1524.0                        31.05
                    1528.0                        31.11
                    1532.0                        31.18
                    1536.0                        31.25
                    1540.0                        31.31
                    1544.0                        31.38
                    1548.0                        31.44
                    1552.0                        31.51
                    1556.0                        31.58
                    1560.0                        31.64
                    1564.0                        31.71
                    1568.0                        31.77
                    1572.0                        31.84
                    1576.0                        31.90
                    1580.0                        31.97
                    1584.0                        32.04
                    1588.0                        32.10
                    1592.0                        32.17
                    1596.0                        32.23
                    1600.0                        32.30
                    1604.0                        32.36
                    1608.0                        32.43
                    1612.0                        32.49
                    1616.0                        32.56
                    1620.0                        32.62
                    1624.0                        32.69
                    1628.0                        32.75
                    1632.0                        32.82
                    1636.0                        32.89
                    1640.0                        32.95
                    1644.0                        33.02
                    1648.0                        33.08
                    1652.0                        33.15
                    1656.0                        33.21
                    1660.0                        33.28
                    1664.0                        33.34
                    1668.0                        33.41
                    1672.0                        33.47
                    1676.0                        33.54
                    1680.0                        33.60
                    1684.0                        33.67
                    1688.0                        33.73
                    1692.0                        33.80
                    1696.0                        33.86
                    1700.0                        33.92
                    1704.0                        33.99
                    1708.0                        34.05
                    1712.0                        34.12
                    1716.0                        34.18
                    1720.0                        34.25
                    1724.0                        34.31
                    1728.0                        34.38
                    1732.0                        34.44
                    1736.0                        34.51
                    1740.0                        34.57
                    1744.0                        34.64
                    1748.0                        34.70
                    1752.0                        34.76
                    1756.0                        34.83
                    1760.0                        34.89
                    1764.0                        34.96
                    1768.0                        35.02
                    1772.0                        35.09
                    1776.0                        35.15
                    1780.0                        35.21
                    1784.0                        35.28
                    1788.0                        35.34
                    1792.0                        35.41
                    1796.0                        35.47
                    1800.0                        35.53
                    1804.0                        35.60
                    1808.0                        35.66
                    1812.0                        35.73
                    1816.0                        35.79
                    1820.0                        35.85
                    1824.0                        35.92
                    1828.0                        35.98
                    1832.0                        36.05
                    1836.0                        36.11
                    1840.0                        36.17
                    1844.0                        36.24
                    1848.0                        36.30
                    1852.0                        36.36
                    1856.0                        36.43
                    1860.0                        36.49
                    1864.0                        36.56
                    1868.0                        36.62
                    1872.0                        36.68
                    1876.0                        36.75
                    1880.0                        36.81
                    1884.0                        36.87
                    1888.0                        36.94
                    1892.0                        37.00
                    1896.0                        37.06
                    1900.0                        37.13
                    1904.0                        37.19
                    1908.0                        37.25
                    1912.0                        37.32
                    1916.0                        37.38
                    1920.0                        37.44
                    1924.0                        37.51
                    1928.0                        37.57
                    1932.0                        37.63
                    1936.0                        37.70
                    1940.0                        37.76
                    1944.0                        37.82
                    1948.0                        37.89
                    1952.0                        37.95
                    1956.0                        38.01
                    1960.0                        38.08
                    1964.0                        38.14
                    1968.0                        38.20
                    1972.0                        38.26
                    1976.0                        38.33
                    1980.0                        38.39
                    1984.0                        38.45
                    1988.0                        38.52
                    1992.0                        38.58
                    1996.0                        38.64
                    2000.0                        38.70
                    2004.0                        38.77
                    2008.0                        38.83
                    2012.0                        38.89
                    2016.0                        38.96
                    2020.0                        39.02
                    2024.0                        39.08
                    2028.0                        39.14
                    2032.0                        39.21
                    2036.0                        39.27
                    2040.0                        39.33
                    2044.0                        39.39
                    2048.0                        39.46
                    2052.0                        39.52
                    2056.0                        39.58
                    2060.0                        39.64
                    2064.0                        39.71
                    2068.0                        39.77
                    2072.0                        39.83
                    2076.0                        39.89
                    2080.0                        39.96
                    2084.0                        40.02
                    2088.0                        40.08
                    2092.0                        40.14
                    2096.0                        40.20
                    2100.0                        40.27

File: ADRESSTools_Cronus/MaterialsDatabase_PCC/Electron Inelastic Mean Free Path Database (eIMFPD)/eIMFPD_OpticalData_NIST/033_As_eIMFP.txt

ELEMENT:
                                      As

SOURCE:
                           Tanuma, Powell and Penn
                    Surface Interface Anal. 21 (1994) 165.
                 IMFP values determined from TPP-2M equation
                                       

ATOMIC WEIGHT:                74.92160

DENSITY:                       5.7500 g/cm**3

TABULATION:

______________________________________________________________________________

                    Energy                         IMFP
                      eV                        Angstroms
______________________________________________________________________________
                      50.0                         4.59
                      54.9                         4.62
                      59.8                         4.65
                      64.6                         4.69
                      69.5                         4.73
                      74.4                         4.78
                      79.3                         4.84
                      84.1                         4.90
                      89.0                         4.97
                      93.9                         5.04
                      98.8                         5.12
                     103.6                         5.20
                     108.5                         5.28
                     113.4                         5.36
                     118.3                         5.44
                     123.1                         5.53
                     128.0                         5.62
                     132.9                         5.70
                     137.8                         5.79
                     142.6                         5.88
                     147.5                         5.97
                     152.4                         6.07
                     157.3                         6.16
                     162.1                         6.25
                     167.0                         6.34
                     171.9                         6.43
                     176.8                         6.53
                     181.6                         6.62
                     186.5                         6.71
                     191.4                         6.80
                     196.3                         6.90
                     201.1                         6.99
                     206.0                         7.08
                     210.9                         7.17
                     215.8                         7.27
                     220.6                         7.36
                     225.5                         7.45
                     230.4                         7.54
                     235.3                         7.64
                     240.1                         7.73
                     245.0                         7.82
                     249.9                         7.91
                     254.8                         8.00
                     259.6                         8.10
                     264.5                         8.19
                     269.4                         8.28
                     274.3                         8.37
                     279.1                         8.46
                     284.0                         8.55
                     288.9                         8.64
                     293.8                         8.73
                     298.6                         8.83
                     303.5                         8.92
                     308.4                         9.01
                     313.3                         9.10
                     318.1                         9.19
                     323.0                         9.28
                     327.9                         9.37
                     332.8                         9.46
                     337.6                         9.54
                     342.5                         9.63
                     347.4                         9.72
                     352.3                         9.81
                     357.1                         9.90
                     362.0                         9.99
                     366.9                        10.08
                     371.8                        10.17
                     376.6                        10.25
                     381.5                        10.34
                     386.4                        10.43
                     391.3                        10.52
                     396.1                        10.61
                     401.0                        10.69
                     405.9                        10.78
                     410.8                        10.87
                     415.6                        10.96
                     420.5                        11.04
                     425.4                        11.13
                     430.3                        11.22
                     435.1                        11.30
                     440.0                        11.39
                     444.9                        11.48
                     449.8                        11.56
                     454.6                        11.65
                     459.5                        11.73
                     464.4                        11.82
                     469.3                        11.90
                     474.1                        11.99
                     479.0                        12.08
                     483.9                        12.16
                     488.8                        12.25
                     493.6                        12.33
                     498.5                        12.42
                     503.4                        12.50
                     508.3                        12.59
                     513.1                        12.67
                     518.0                        12.75
                     522.9                        12.84
                     527.8                        12.92
                     532.6                        13.01
                     537.5                        13.09
                     542.4                        13.18
                     547.3                        13.26
                     552.1                        13.34
                     557.0                        13.43
                     561.9                        13.51
                     566.8                        13.59
                     571.6                        13.68
                     576.5                        13.76
                     581.4                        13.84
                     586.3                        13.93
                     591.1                        14.01
                     596.0                        14.09
                     600.9                        14.17
                     605.8                        14.26
                     610.6                        14.34
                     615.5                        14.42
                     620.4                        14.50
                     625.3                        14.59
                     630.1                        14.67
                     635.0                        14.75
                     639.9                        14.83
                     644.8                        14.91
                     649.6                        14.99
                     654.5                        15.08
                     659.4                        15.16
                     664.3                        15.24
                     669.1                        15.32
                     674.0                        15.40
                     678.9                        15.48
                     683.8                        15.56
                     688.6                        15.64
                     693.5                        15.73
                     698.4                        15.81
                     703.3                        15.89
                     708.1                        15.97
                     713.0                        16.05
                     717.9                        16.13
                     722.8                        16.21
                     727.6                        16.29
                     732.5                        16.37
                     737.4                        16.45
                     742.3                        16.53
                     747.1                        16.61
                     752.0                        16.69
                     756.9                        16.77
                     761.8                        16.85
                     766.6                        16.93
                     771.5                        17.01
                     776.4                        17.09
                     781.3                        17.17
                     786.1                        17.25
                     791.0                        17.33
                     795.9                        17.40
                     800.8                        17.48
                     805.6                        17.56
                     810.5                        17.64
                     815.4                        17.72
                     820.3                        17.80
                     825.1                        17.88
                     830.0                        17.96
                     834.9                        18.04
                     839.8                        18.11
                     844.6                        18.19
                     849.5                        18.27
                     854.4                        18.35
                     859.3                        18.43
                     864.1                        18.51
                     869.0                        18.58
                     873.9                        18.66
                     878.8                        18.74
                     883.6                        18.82
                     888.5                        18.90
                     893.4                        18.97
                     898.3                        19.05
                     903.1                        19.13
                     908.0                        19.21
                     912.9                        19.28
                     917.8                        19.36
                     922.6                        19.44
                     927.5                        19.52
                     932.4                        19.59
                     937.3                        19.67
                     942.1                        19.75
                     947.0                        19.83
                     951.9                        19.90
                     956.8                        19.98
                     961.6                        20.06
                     966.5                        20.13
                     971.4                        20.21
                     976.3                        20.29
                     981.1                        20.36
                     986.0                        20.44
                     990.9                        20.52
                     995.8                        20.59
                    1000.6                        20.67
                    1005.5                        20.75
                    1010.4                        20.82
                    1015.3                        20.90
                    1020.1                        20.98
                    1025.0                        21.05
                    1029.9                        21.13
                    1034.8                        21.20
                    1039.6                        21.28
                    1044.5                        21.36
                    1049.4                        21.43
                    1054.3                        21.51
                    1059.1                        21.58
                    1064.0                        21.66
                    1068.9                        21.74
                    1073.8                        21.81
                    1078.6                        21.89
                    1083.5                        21.96
                    1088.4                        22.04
                    1093.3                        22.11
                    1098.1                        22.19
                    1103.0                        22.26
                    1107.9                        22.34
                    1112.8                        22.41
                    1117.6                        22.49
                    1122.5                        22.56
                    1127.4                        22.64
                    1132.3                        22.71
                    1137.1                        22.79
                    1142.0                        22.86
                    1146.9                        22.94
                    1151.8                        23.01
                    1156.6                        23.09
                    1161.5                        23.16
                    1166.4                        23.24
                    1171.3                        23.31
                    1176.1                        23.39
                    1181.0                        23.46
                    1185.9                        23.54
                    1190.8                        23.61
                    1195.6                        23.69
                    1200.5                        23.76
                    1205.4                        23.83
                    1210.3                        23.91
                    1215.1                        23.98
                    1220.0                        24.06
                    1224.9                        24.13
                    1229.8                        24.21
                    1234.6                        24.28
                    1239.5                        24.35
                    1244.4                        24.43
                    1249.3                        24.50
                    1254.1                        24.58
                    1259.0                        24.65
                    1263.9                        24.72
                    1268.8                        24.80
                    1273.6                        24.87
                    1278.5                        24.94
                    1283.4                        25.02
                    1288.3                        25.09
                    1293.1                        25.17
                    1298.0                        25.24
                    1302.9                        25.31
                    1307.8                        25.39
                    1312.6                        25.46
                    1317.5                        25.53
                    1322.4                        25.61
                    1327.3                        25.68
                    1332.1                        25.75
                    1337.0                        25.83
                    1341.9                        25.90
                    1346.8                        25.97
                    1351.6                        26.05
                    1356.5                        26.12
                    1361.4                        26.19
                    1366.3                        26.26
                    1371.1                        26.34
                    1376.0                        26.41
                    1380.9                        26.48
                    1385.8                        26.56
                    1390.6                        26.63
                    1395.5                        26.70
                    1400.4                        26.77
                    1405.3                        26.85
                    1410.1                        26.92
                    1415.0                        26.99
                    1419.9                        27.06
                    1424.8                        27.14
                    1429.6                        27.21
                    1434.5                        27.28
                    1439.4                        27.35
                    1444.3                        27.43
                    1449.1                        27.50
                    1454.0                        27.57
                    1458.9                        27.64
                    1463.8                        27.72
                    1468.6                        27.79
                    1473.5                        27.86
                    1478.4                        27.93
                    1483.3                        28.00
                    1488.1                        28.08
                    1493.0                        28.15
                    1497.9                        28.22
                    1502.8                        28.29
                    1507.6                        28.36
                    1512.5                        28.44
                    1517.4                        28.51
                    1522.3                        28.58
                    1527.1                        28.65
                    1532.0                        28.72
                    1536.9                        28.79
                    1541.8                        28.87
                    1546.6                        28.94
                    1551.5                        29.01
                    1556.4                        29.08
                    1561.3                        29.15
                    1566.1                        29.22
                    1571.0                        29.30
                    1575.9                        29.37
                    1580.8                        29.44
                    1585.6                        29.51
                    1590.5                        29.58
                    1595.4                        29.65
                    1600.3                        29.72
                    1605.1                        29.79
                    1610.0                        29.87
                    1614.9                        29.94
                    1619.8                        30.01
                    1624.6                        30.08
                    1629.5                        30.15
                    1634.4                        30.22
                    1639.3                        30.29
                    1644.1                        30.36
                    1649.0                        30.43
                    1653.9                        30.50
                    1658.8                        30.58
                    1663.6                        30.65
                    1668.5                        30.72
                    1673.4                        30.79
                    1678.3                        30.86
                    1683.1                        30.93
                    1688.0                        31.00
                    1692.9                        31.07
                    1697.8                        31.14
                    1702.6                        31.21
                    1707.5                        31.28
                    1712.4                        31.35
                    1717.3                        31.42
                    1722.1                        31.49
                    1727.0                        31.56
                    1731.9                        31.64
                    1736.8                        31.71
                    1741.6                        31.78
                    1746.5                        31.85
                    1751.4                        31.92
                    1756.3                        31.99
                    1761.1                        32.06
                    1766.0                        32.13
                    1770.9                        32.20
                    1775.8                        32.27
                    1780.6                        32.34
                    1785.5                        32.41
                    1790.4                        32.48
                    1795.3                        32.55
                    1800.1                        32.62
                    1805.0                        32.69
                    1809.9                        32.76
                    1814.8                        32.83
                    1819.6                        32.90
                    1824.5                        32.97
                    1829.4                        33.04
                    1834.3                        33.11
                    1839.1                        33.18
                    1844.0                        33.25
                    1848.9                        33.32
                    1853.8                        33.39
                    1858.6                        33.46
                    1863.5                        33.53
                    1868.4                        33.60
                    1873.3                        33.67
                    1878.1                        33.73
                    1883.0                        33.80
                    1887.9                        33.87
                    1892.8                        33.94
                    1897.6                        34.01
                    1902.5                        34.08
                    1907.4                        34.15
                    1912.3                        34.22
                    1917.1                        34.29
                    1922.0                        34.36
                    1926.9                        34.43
                    1931.8                        34.50
                    1936.6                        34.57
                    1941.5                        34.64
                    1946.4                        34.71
                    1951.3                        34.78
                    1956.1                        34.84
                    1961.0                        34.91
                    1965.9                        34.98
                    1970.8                        35.05
                    1975.6                        35.12
                    1980.5                        35.19
                    1985.4                        35.26
                    1990.3                        35.33
                    1995.1                        35.40
                    2000.0                        35.47
