Repository: c0deta1ker/ARPEScape

## Log of updates to ADRESSTools
**Cronus - 28.09.2022:** 
-> Multiple bug fixes and improvement of PES / XPS analysis and curve fitting tools.
-> Updated Theory Data from Microsoft - all up-to-date now.
-> Added Physics Constants to Materials Database.
-> Uploaded MATools to 'Skyfall' version, with new ARPES geometry considered.

**Basil - 21.02.2022:** 
-> Multiple bug fixes and improvement of PES / XPS analysis and curve fitting tools.

**Ajax - 24.11.2021:** Integration of PES / XPS analysis and curve fitting tools.

**v2.1 - 17.07.2020:** Massive upgrade to all UI systems and added several new features for analysis.

File: ADRESSTools_Cronus/MaterialsDatabase_PCC/Electron Inelastic Mean Free Path Database (eIMFPD)/eIMFPD_OpticalData_NIST/040_Zr_eIMFP.txt

ELEMENT:
                                      Zr

SOURCE:
                           Tanuma, Powell and Penn
                    Surface Interface Anal. 17 (1991) 911.
       IMFP values determined from optical data and a theoretical model
                                       

ATOMIC WEIGHT:                91.22400

DENSITY:                       6.5200 g/cm**3

TABULATION:

______________________________________________________________________________

                    Energy                         IMFP
                      eV                        Angstroms
______________________________________________________________________________
                      50.0                         4.35
                      54.9                         4.33
                      59.8                         4.34
                      64.6                         4.36
                      69.5                         4.40
                      74.4                         4.45
                      79.3                         4.51
                      84.1                         4.58
                      89.0                         4.65
                      93.9                         4.73
                      98.8                         4.81
                     103.6                         4.89
                     108.5                         4.98
                     113.4                         5.07
                     118.3                         5.16
                     123.1                         5.25
                     128.0                         5.34
                     132.9                         5.43
                     137.8                         5.52
                     142.6                         5.62
                     147.5                         5.71
                     152.4                         5.81
                     157.3                         5.90
                     162.1                         6.00
                     167.0                         6.09
                     171.9                         6.19
                     176.8                         6.28
                     181.6                         6.38
                     186.5                         6.47
                     191.4                         6.57
                     196.3                         6.66
                     201.1                         6.76
                     206.0                         6.85
                     210.9                         6.95
                     215.8                         7.04
                     220.6                         7.14
                     225.5                         7.23
                     230.4                         7.33
                     235.3                         7.42
                     240.1                         7.52
                     245.0                         7.61
                     249.9                         7.70
                     254.8                         7.80
                     259.6                         7.89
                     264.5                         7.98
                     269.4                         8.08
                     274.3                         8.17
                     279.1                         8.26
                     284.0                         8.36
                     288.9                         8.45
                     293.8                         8.54
                     298.6                         8.63
                     303.5                         8.72
                     308.4                         8.82
                     313.3                         8.91
                     318.1                         9.00
                     323.0                         9.09
                     327.9                         9.18
                     332.8                         9.27
                     337.6                         9.36
                     342.5                         9.45
                     347.4                         9.54
                     352.3                         9.64
                     357.1                         9.73
                     362.0                         9.82
                     366.9                         9.91
                     371.8                         9.99
                     376.6                        10.08
                     381.5                        10.17
                     386.4                        10.26
                     391.3                        10.35
                     396.1                        10.44
                     401.0                        10.53
                     405.9                        10.62
                     410.8                        10.71
                     415.6                        10.80
                     420.5                        10.88
                     425.4                        10.97
                     430.3                        11.06
                     435.1                        11.15
                     440.0                        11.23
                     444.9                        11.32
                     449.8                        11.41
                     454.6                        11.50
                     459.5                        11.58
                     464.4                        11.67
                     469.3                        11.76
                     474.1                        11.84
                     479.0                        11.93
                     483.9                        12.02
                     488.8                        12.10
                     493.6                        12.19
                     498.5                        12.28
                     503.4                        12.36
                     508.3                        12.45
                     513.1                        12.53
                     518.0                        12.62
                     522.9                        12.71
                     527.8                        12.79
                     532.6                        12.88
                     537.5                        12.96
                     542.4                        13.05
                     547.3                        13.13
                     552.1                        13.22
                     557.0                        13.30
                     561.9                        13.38
                     566.8                        13.47
                     571.6                        13.55
                     576.5                        13.64
                     581.4                        13.72
                     586.3                        13.81
                     591.1                        13.89
                     596.0                        13.97
                     600.9                        14.06
                     605.8                        14.14
                     610.6                        14.22
                     615.5                        14.31
                     620.4                        14.39
                     625.3                        14.47
                     630.1                        14.56
                     635.0                        14.64
                     639.9                        14.72
                     644.8                        14.81
                     649.6                        14.89
                     654.5                        14.97
                     659.4                        15.05
                     664.3                        15.14
                     669.1                        15.22
                     674.0                        15.30
                     678.9                        15.38
                     683.8                        15.47
                     688.6                        15.55
                     693.5                        15.63
                     698.4                        15.71
                     703.3                        15.79
                     708.1                        15.88
                     713.0                        15.96
                     717.9                        16.04
                     722.8                        16.12
                     727.6                        16.20
                     732.5                        16.28
                     737.4                        16.36
                     742.3                        16.45
                     747.1                        16.53
                     752.0                        16.61
                     756.9                        16.69
                     761.8                        16.77
                     766.6                        16.85
                     771.5                        16.93
                     776.4                        17.01
                     781.3                        17.09
                     786.1                        17.17
                     791.0                        17.25
                     795.9                        17.33
                     800.8                        17.41
                     805.6                        17.49
                     810.5                        17.57
                     815.4                        17.65
                     820.3                        17.73
                     825.1                        17.81
                     830.0                        17.89
                     834.9                        17.97
                     839.8                        18.05
                     844.6                        18.13
                     849.5                        18.21
                     854.4                        18.29
                     859.3                        18.37
                     864.1                        18.45
                     869.0                        18.53
                     873.9                        18.61
                     878.8                        18.69
                     883.6                        18.77
                     888.5                        18.84
                     893.4                        18.92
                     898.3                        19.00
                     903.1                        19.08
                     908.0                        19.16
                     912.9                        19.24
                     917.8                        19.32
                     922.6                        19.40
                     927.5                        19.47
                     932.4                        19.55
                     937.3                        19.63
                     942.1                        19.71
                     947.0                        19.79
                     951.9                        19.86
                     956.8                        19.94
                     961.6                        20.02
                     966.5                        20.10
                     971.4                        20.18
                     976.3                        20.25
                     981.1                        20.33
                     986.0                        20.41
                     990.9                        20.49
                     995.8                        20.57
                    1000.6                        20.64
                    1005.5                        20.72
                    1010.4                        20.80
                    1015.3                        20.88
                    1020.1                        20.95
                    1025.0                        21.03
                    1029.9                        21.11
                    1034.8                        21.18
                    1039.6                        21.26
                    1044.5                        21.34
                    1049.4                        21.42
                    1054.3                        21.49
                    1059.1                        21.57
                    1064.0                        21.65
                    1068.9                        21.72
                    1073.8                        21.80
                    1078.6                        21.88
                    1083.5                        21.95
                    1088.4                        22.03
                    1093.3                        22.11
                    1098.1                        22.18
                    1103.0                        22.26
                    1107.9                        22.34
                    1112.8                        22.41
                    1117.6                        22.49
                    1122.5                        22.56
                    1127.4                        22.64
                    1132.3                        22.72
                    1137.1                        22.79
                    1142.0                        22.87
                    1146.9                        22.94
                    1151.8                        23.02
                    1156.6                        23.10
                    1161.5                        23.17
                    1166.4                        23.25
                    1171.3                        23.32
                    1176.1                        23.40
                    1181.0                        23.48
                    1185.9                        23.55
                    1190.8                        23.63
                    1195.6                        23.70
                    1200.5                        23.78
                    1205.4                        23.85
                    1210.3                        23.93
                    1215.1                        24.00
                    1220.0                        24.08
                    1224.9                        24.15
                    1229.8                        24.23
                    1234.6                        24.30
                    1239.5                        24.38
                    1244.4                        24.45
                    1249.3                        24.53
                    1254.1                        24.60
                    1259.0                        24.68
                    1263.9                        24.75
                    1268.8                        24.83
                    1273.6                        24.90
                    1278.5                        24.98
                    1283.4                        25.05
                    1288.3                        25.13
                    1293.1                        25.20
                    1298.0                        25.28
                    1302.9                        25.35
                    1307.8                        25.43
                    1312.6                        25.50
                    1317.5                        25.58
                    1322.4                        25.65
                    1327.3                        25.72
                    1332.1                        25.80
                    1337.0                        25.87
                    1341.9                        25.95
                    1346.8                        26.02
                    1351.6                        26.10
                    1356.5                        26.17
                    1361.4                        26.24
                    1366.3                        26.32
                    1371.1                        26.39
                    1376.0                        26.47
                    1380.9                        26.54
                    1385.8                        26.61
                    1390.6                        26.69
                    1395.5                        26.76
                    1400.4                        26.83
                    1405.3                        26.91
                    1410.1                        26.98
                    1415.0                        27.06
                    1419.9                        27.13
                    1424.8                        27.20
                    1429.6                        27.28
                    1434.5                        27.35
                    1439.4                        27.42
                    1444.3                        27.50
                    1449.1                        27.57
                    1454.0                        27.64
                    1458.9                        27.72
                    1463.8                        27.79
                    1468.6                        27.86
                    1473.5                        27.94
                    1478.4                        28.01
                    1483.3                        28.08
                    1488.1                        28.16
                    1493.0                        28.23
                    1497.9                        28.30
                    1502.8                        28.38
                    1507.6                        28.45
                    1512.5                        28.52
                    1517.4                        28.59
                    1522.3                        28.67
                    1527.1                        28.74
                    1532.0                        28.81
                    1536.9                        28.89
                    1541.8                        28.96
                    1546.6                        29.03
                    1551.5                        29.10
                    1556.4                        29.18
                    1561.3                        29.25
                    1566.1                        29.32
                    1571.0                        29.39
                    1575.9                        29.47
                    1580.8                        29.54
                    1585.6                        29.61
                    1590.5                        29.68
                    1595.4                        29.76
                    1600.3                        29.83
                    1605.1                        29.90
                    1610.0                        29.97
                    1614.9                        30.04
                    1619.8                        30.12
                    1624.6                        30.19
                    1629.5                        30.26
                    1634.4                        30.33
                    1639.3                        30.41
                    1644.1                        30.48
                    1649.0                        30.55
                    1653.9                        30.62
                    1658.8                        30.69
                    1663.6                        30.77
                    1668.5                        30.84
                    1673.4                        30.91
                    1678.3                        30.98
                    1683.1                        31.05
                    1688.0                        31.12
                    1692.9                        31.20
                    1697.8                        31.27
                    1702.6                        31.34
                    1707.5                        31.41
                    1712.4                        31.48
                    1717.3                        31.55
                    1722.1                        31.63
                    1727.0                        31.70
                    1731.9                        31.77
                    1736.8                        31.84
                    1741.6                        31.91
                    1746.5                        31.98
                    1751.4                        32.06
                    1756.3                        32.13
                    1761.1                        32.20
                    1766.0                        32.27
                    1770.9                        32.34
                    1775.8                        32.41
                    1780.6                        32.48
                    1785.5                        32.55
                    1790.4                        32.63
                    1795.3                        32.70
                    1800.1                        32.77
                    1805.0                        32.84
                    1809.9                        32.91
                    1814.8                        32.98
                    1819.6                        33.05
                    1824.5                        33.12
                    1829.4                        33.19
                    1834.3                        33.26
                    1839.1                        33.34
                    1844.0                        33.41
                    1848.9                        33.48
                    1853.8                        33.55
                    1858.6                        33.62
                    1863.5                        33.69
                    1868.4                        33.76
                    1873.3                        33.83
                    1878.1                        33.90
                    1883.0                        33.97
                    1887.9                        34.04
                    1892.8                        34.11
                    1897.6                        34.18
                    1902.5                        34.25
                    1907.4                        34.33
                    1912.3                        34.40
                    1917.1                        34.47
                    1922.0                        34.54
                    1926.9                        34.61
                    1931.8                        34.68
                    1936.6                        34.75
                    1941.5                        34.82
                    1946.4                        34.89
                    1951.3                        34.96
                    1956.1                        35.03
                    1961.0                        35.10
                    1965.9                        35.17
                    1970.8                        35.24
                    1975.6                        35.31
                    1980.5                        35.38
                    1985.4                        35.45
                    1990.3                        35.52
                    1995.1                        35.59
                    2000.0                        35.66

File: ADRESSTools_Cronus/MaterialsDatabase_PCC/Electron Inelastic Mean Free Path Database (eIMFPD)/eIMFPD_OpticalData_NIST/042_Mo_2_eIMFP.txt

ELEMENT:
                                      Mo

SOURCE:
                      Elastic peak electron spectroscopy
                                       
           IMFPs determined from the intensity of the elastic peak
       Multiple elastic scattering simulated by the Monte Carlo method

COMMENT:
               Gergely et al., Surface Sci. 331-333 (1995) 1203

ATOMIC WEIGHT:                95.94000

DENSITY:                      10.2000 g/cm**3

TABULATION:

______________________________________________________________________________

                    Energy                         IMFP
                      eV                        Angstroms
______________________________________________________________________________
                     500.0                         7.46
                     506.3                         7.53
                     512.5                         7.61
                     518.8                         7.68
                     525.0                         7.75
                     531.3                         7.82
                     537.5                         7.89
                     543.8                         7.96
                     550.0                         8.03
                     556.3                         8.10
                     562.5                         8.17
                     568.8                         8.24
                     575.0                         8.31
                     581.3                         8.38
                     587.5                         8.45
                     593.8                         8.51
                     600.0                         8.58
                     606.3                         8.65
                     612.5                         8.72
                     618.8                         8.79
                     625.0                         8.86
                     631.3                         8.92
                     637.5                         8.99
                     643.8                         9.06
                     650.0                         9.13
                     656.3                         9.19
                     662.5                         9.26
                     668.8                         9.33
                     675.0                         9.39
                     681.3                         9.46
                     687.5                         9.53
                     693.8                         9.59
                     700.0                         9.66
                     706.3                         9.73
                     712.5                         9.79
                     718.8                         9.86
                     725.0                         9.92
                     731.3                         9.99
                     737.5                        10.05
                     743.8                        10.12
                     750.0                        10.18
                     756.3                        10.25
                     762.5                        10.31
                     768.8                        10.38
                     775.0                        10.44
                     781.3                        10.51
                     787.5                        10.57
                     793.8                        10.64
                     800.0                        10.70
                     806.3                        10.77
                     812.5                        10.83
                     818.8                        10.89
                     825.0                        10.96
                     831.3                        11.02
                     837.5                        11.08
                     843.8                        11.15
                     850.0                        11.21
                     856.3                        11.27
                     862.5                        11.34
                     868.8                        11.40
                     875.0                        11.46
                     881.3                        11.53
                     887.5                        11.59
                     893.8                        11.65
                     900.0                        11.71
                     906.3                        11.78
                     912.5                        11.84
                     918.8                        11.90
                     925.0                        11.96
                     931.3                        12.02
                     937.5                        12.09
                     943.8                        12.15
                     950.0                        12.21
                     956.3                        12.27
                     962.5                        12.33
                     968.8                        12.39
                     975.0                        12.45
                     981.3                        12.52
                     987.5                        12.58
                     993.8                        12.64
                    1000.0                        12.70
                    1006.3                        12.76
                    1012.5                        12.82
                    1018.8                        12.88
                    1025.0                        12.94
                    1031.3                        13.00
                    1037.5                        13.06
                    1043.8                        13.12
                    1050.0                        13.18
                    1056.3                        13.24
                    1062.5                        13.30
                    1068.8                        13.36
                    1075.0                        13.42
                    1081.3                        13.48
                    1087.5                        13.54
                    1093.8                        13.60
                    1100.0                        13.66
                    1106.3                        13.72
                    1112.5                        13.78
                    1118.8                        13.84
                    1125.0                        13.90
                    1131.3                        13.96
                    1137.5                        14.02
                    1143.8                        14.08
                    1150.0                        14.14
                    1156.3                        14.19
                    1162.5                        14.25
                    1168.8                        14.31
                    1175.0                        14.37
                    1181.3                        14.43
                    1187.5                        14.49
                    1193.8                        14.55
                    1200.0                        14.61
                    1206.3                        14.66
                    1212.5                        14.72
                    1218.8                        14.78
                    1225.0                        14.84
                    1231.3                        14.90
                    1237.5                        14.95
                    1243.8                        15.01
                    1250.0                        15.07
                    1256.3                        15.13
                    1262.5                        15.19
                    1268.8                        15.24
                    1275.0                        15.30
                    1281.3                        15.36
                    1287.5                        15.42
                    1293.8                        15.47
                    1300.0                        15.53
                    1306.3                        15.59
                    1312.5                        15.64
                    1318.8                        15.70
                    1325.0                        15.76
                    1331.3                        15.82
                    1337.5                        15.87
                    1343.8                        15.93
                    1350.0                        15.99
                    1356.3                        16.04
                    1362.5                        16.10
                    1368.8                        16.16
                    1375.0                        16.21
                    1381.3                        16.27
                    1387.5                        16.33
                    1393.8                        16.38
                    1400.0                        16.44
                    1406.3                        16.49
                    1412.5                        16.55
                    1418.8                        16.61
                    1425.0                        16.66
                    1431.3                        16.72
                    1437.5                        16.77
                    1443.8                        16.83
                    1450.0                        16.89
                    1456.3                        16.94
                    1462.5                        17.00
                    1468.8                        17.05
                    1475.0                        17.11
                    1481.3                        17.17
                    1487.5                        17.22
                    1493.8                        17.28
                    1500.0                        17.33
                    1506.3                        17.39
                    1512.5                        17.44
                    1518.8                        17.50
                    1525.0                        17.55
                    1531.3                        17.61
                    1537.5                        17.66
                    1543.8                        17.72
                    1550.0                        17.77
                    1556.3                        17.83
                    1562.5                        17.88
                    1568.8                        17.94
                    1575.0                        17.99
                    1581.3                        18.05
                    1587.5                        18.10
                    1593.8                        18.16
                    1600.0                        18.21
                    1606.3                        18.27
                    1612.5                        18.32
                    1618.8                        18.37
                    1625.0                        18.43
                    1631.3                        18.48
                    1637.5                        18.54
                    1643.8                        18.59
                    1650.0                        18.65
                    1656.3                        18.70
                    1662.5                        18.75
                    1668.8                        18.81
                    1675.0                        18.86
                    1681.3                        18.92
                    1687.5                        18.97
                    1693.8                        19.02
                    1700.0                        19.08
                    1706.3                        19.13
                    1712.5                        19.19
                    1718.8                        19.24
                    1725.0                        19.29
                    1731.3                        19.35
                    1737.5                        19.40
                    1743.8                        19.45
                    1750.0                        19.51
                    1756.3                        19.56
                    1762.5                        19.61
                    1768.8                        19.67
                    1775.0                        19.72
                    1781.3                        19.77
                    1787.5                        19.83
                    1793.8                        19.88
                    1800.0                        19.93
                    1806.3                        19.99
                    1812.5                        20.04
                    1818.8                        20.09
                    1825.0                        20.14
                    1831.3                        20.20
                    1837.5                        20.25
                    1843.8                        20.30
                    1850.0                        20.36
                    1856.3                        20.41
                    1862.5                        20.46
                    1868.8                        20.51
                    1875.0                        20.57
                    1881.3                        20.62
                    1887.5                        20.67
                    1893.8                        20.72
                    1900.0                        20.78
                    1906.3                        20.83
                    1912.5                        20.88
                    1918.8                        20.93
                    1925.0                        20.99
                    1931.3                        21.04
                    1937.5                        21.09
                    1943.8                        21.14
                    1950.0                        21.19
                    1956.3                        21.25
                    1962.5                        21.30
                    1968.8                        21.35
                    1975.0                        21.40
                    1981.3                        21.45
                    1987.5                        21.51
                    1993.8                        21.56
                    2000.0                        21.61
                    2006.3                        21.66
                    2012.5                        21.71
                    2018.8                        21.77
                    2025.0                        21.82
                    2031.3                        21.87
                    2037.5                        21.92
                    2043.8                        21.97
                    2050.0                        22.02
                    2056.3                        22.08
                    2062.5                        22.13
                    2068.8                        22.18
                    2075.0                        22.23
                    2081.3                        22.28
                    2087.5                        22.33
                    2093.8                        22.38
                    2100.0                        22.43
                    2106.3                        22.49
                    2112.5                        22.54
                    2118.8                        22.59
                    2125.0                        22.64
                    2131.3                        22.69
                    2137.5                        22.74
                    2143.8                        22.79
                    2150.0                        22.84
                    2156.3                        22.89
                    2162.5                        22.94
                    2168.8                        23.00
                    2175.0                        23.05
                    2181.3                        23.10
                    2187.5                        23.15
                    2193.8                        23.20
                    2200.0                        23.25
                    2206.3                        23.30
                    2212.5                        23.35
                    2218.8                        23.40
                    2225.0                        23.45
                    2231.3                        23.50
                    2237.5                        23.55
                    2243.8                        23.60
                    2250.0                        23.65
                    2256.3                        23.70
                    2262.5                        23.75
                    2268.8                        23.80
                    2275.0                        23.85
                    2281.3                        23.91
                    2287.5                        23.96
                    2293.8                        24.01
                    2300.0                        24.06
                    2306.3                        24.11
                    2312.5                        24.16
                    2318.8                        24.21
                    2325.0                        24.26
                    2331.3                        24.31
                    2337.5                        24.36
                    2343.8                        24.41
                    2350.0                        24.46
                    2356.3                        24.51
                    2362.5                        24.56
                    2368.8                        24.61
                    2375.0                        24.66
                    2381.3                        24.70
                    2387.5                        24.75
                    2393.8                        24.80
                    2400.0                        24.85
                    2406.3                        24.90
                    2412.5                        24.95
                    2418.8                        25.00
                    2425.0                        25.05
                    2431.3                        25.10
                    2437.5                        25.15
                    2443.8                        25.20
                    2450.0                        25.25
                    2456.3                        25.30
                    2462.5                        25.35
                    2468.8                        25.40
                    2475.0                        25.45
                    2481.3                        25.50
                    2487.5                        25.55
                    2493.8                        25.60
                    2500.0                        25.64
                    2506.3                        25.69
                    2512.5                        25.74
                    2518.8                        25.79
                    2525.0                        25.84
                    2531.3                        25.89
                    2537.5                        25.94
                    2543.8                        25.99
                    2550.0                        26.04
                    2556.3                        26.09
                    2562.5                        26.13
                    2568.8                        26.18
                    2575.0                        26.23
                    2581.3                        26.28
                    2587.5                        26.33
                    2593.8                        26.38
                    2600.0                        26.43
                    2606.3                        26.48
                    2612.5                        26.53
                    2618.8                        26.57
                    2625.0                        26.62
                    2631.3                        26.67
                    2637.5                        26.72
                    2643.8                        26.77
                    2650.0                        26.82
                    2656.3                        26.87
                    2662.5                        26.91
                    2668.8                        26.96
                    2675.0                        27.01
                    2681.3                        27.06
                    2687.5                        27.11
                    2693.8                        27.16
                    2700.0                        27.20
                    2706.3                        27.25
                    2712.5                        27.30
                    2718.8                        27.35
                    2725.0                        27.40
                    2731.3                        27.44
                    2737.5                        27.49
                    2743.8                        27.54
                    2750.0                        27.59
                    2756.3                        27.64
                    2762.5                        27.69
                    2768.8                        27.73
                    2775.0                        27.78
                    2781.3                        27.83
                    2787.5                        27.88
                    2793.8                        27.93
                    2800.0                        27.97
                    2806.3                        28.02
                    2812.5                        28.07
                    2818.8                        28.12
                    2825.0                        28.16
                    2831.3                        28.21
                    2837.5                        28.26
                    2843.8                        28.31
                    2850.0                        28.36
                    2856.3                        28.40
                    2862.5                        28.45
                    2868.8                        28.50
                    2875.0                        28.55
                    2881.3                        28.59
                    2887.5                        28.64
                    2893.8                        28.69
                    2900.0                        28.74
                    2906.3                        28.78
                    2912.5                        28.83
                    2918.8                        28.88
                    2925.0                        28.93
                    2931.3                        28.97
                    2937.5                        29.02
                    2943.8                        29.07
                    2950.0                        29.12
                    2956.3                        29.16
                    2962.5                        29.21
                    2968.8                        29.26
                    2975.0                        29.30
                    2981.3                        29.35
                    2987.5                        29.40
                    2993.8                        29.45
                    3000.0                        29.49
