Repository: c0deta1ker/ARPEScape

## Log of updates to ADRESSTools
**Cronus - 28.09.2022:** 
-> Multiple bug fixes and improvement of PES / XPS analysis and curve fitting tools.
-> Updated Theory Data from Microsoft - all up-to-date now.
-> Added Physics Constants to Materials Database.
-> Uploaded MATools to 'Skyfall' version, with new ARPES geometry considered.

**Basil - 21.02.2022:** 
-> Multiple bug fixes and improvement of PES / XPS analysis and curve fitting tools.

**Ajax - 24.11.2021:** Integration of PES / XPS analysis and curve fitting tools.

**v2.1 - 17.07.2020:** Massive upgrade to all UI systems and added several new features for analysis.

File: ADRESSTools_Cronus/MaterialsDatabase_PCC/Electron Inelastic Mean Free Path Database (eIMFPD)/eIMFPD_OpticalData_NIST/063_Eu_eIMFP.txt

ELEMENT:
                                      Eu

SOURCE:
                           Tanuma, Powell and Penn
                    Surface Interface Anal. 21 (1994) 165.
                 IMFP values determined from TPP-2M equation
                                       

ATOMIC WEIGHT:               151.96400

DENSITY:                       5.2400 g/cm**3

TABULATION:

______________________________________________________________________________

                    Energy                         IMFP
                      eV                        Angstroms
______________________________________________________________________________
                      50.0                         4.62
                      54.9                         4.68
                      59.8                         4.74
                      64.6                         4.81
                      69.5                         4.88
                      74.4                         4.96
                      79.3                         5.04
                      84.1                         5.12
                      89.0                         5.21
                      93.9                         5.30
                      98.8                         5.40
                     103.6                         5.49
                     108.5                         5.59
                     113.4                         5.69
                     118.3                         5.79
                     123.1                         5.89
                     128.0                         5.99
                     132.9                         6.10
                     137.8                         6.20
                     142.6                         6.30
                     147.5                         6.41
                     152.4                         6.51
                     157.3                         6.61
                     162.1                         6.72
                     167.0                         6.82
                     171.9                         6.93
                     176.8                         7.03
                     181.6                         7.14
                     186.5                         7.24
                     191.4                         7.35
                     196.3                         7.45
                     201.1                         7.56
                     206.0                         7.66
                     210.9                         7.76
                     215.8                         7.87
                     220.6                         7.97
                     225.5                         8.08
                     230.4                         8.18
                     235.3                         8.28
                     240.1                         8.39
                     245.0                         8.49
                     249.9                         8.59
                     254.8                         8.69
                     259.6                         8.80
                     264.5                         8.90
                     269.4                         9.00
                     274.3                         9.10
                     279.1                         9.21
                     284.0                         9.31
                     288.9                         9.41
                     293.8                         9.51
                     298.6                         9.61
                     303.5                         9.71
                     308.4                         9.81
                     313.3                         9.91
                     318.1                        10.01
                     323.0                        10.11
                     327.9                        10.21
                     332.8                        10.31
                     337.6                        10.41
                     342.5                        10.51
                     347.4                        10.61
                     352.3                        10.71
                     357.1                        10.81
                     362.0                        10.90
                     366.9                        11.00
                     371.8                        11.10
                     376.6                        11.20
                     381.5                        11.30
                     386.4                        11.39
                     391.3                        11.49
                     396.1                        11.59
                     401.0                        11.69
                     405.9                        11.78
                     410.8                        11.88
                     415.6                        11.98
                     420.5                        12.07
                     425.4                        12.17
                     430.3                        12.26
                     435.1                        12.36
                     440.0                        12.46
                     444.9                        12.55
                     449.8                        12.65
                     454.6                        12.74
                     459.5                        12.84
                     464.4                        12.93
                     469.3                        13.03
                     474.1                        13.12
                     479.0                        13.22
                     483.9                        13.31
                     488.8                        13.41
                     493.6                        13.50
                     498.5                        13.60
                     503.4                        13.69
                     508.3                        13.78
                     513.1                        13.88
                     518.0                        13.97
                     522.9                        14.06
                     527.8                        14.16
                     532.6                        14.25
                     537.5                        14.34
                     542.4                        14.44
                     547.3                        14.53
                     552.1                        14.62
                     557.0                        14.71
                     561.9                        14.81
                     566.8                        14.90
                     571.6                        14.99
                     576.5                        15.08
                     581.4                        15.17
                     586.3                        15.27
                     591.1                        15.36
                     596.0                        15.45
                     600.9                        15.54
                     605.8                        15.63
                     610.6                        15.72
                     615.5                        15.82
                     620.4                        15.91
                     625.3                        16.00
                     630.1                        16.09
                     635.0                        16.18
                     639.9                        16.27
                     644.8                        16.36
                     649.6                        16.45
                     654.5                        16.54
                     659.4                        16.63
                     664.3                        16.72
                     669.1                        16.81
                     674.0                        16.90
                     678.9                        16.99
                     683.8                        17.08
                     688.6                        17.17
                     693.5                        17.26
                     698.4                        17.35
                     703.3                        17.44
                     708.1                        17.53
                     713.0                        17.62
                     717.9                        17.71
                     722.8                        17.79
                     727.6                        17.88
                     732.5                        17.97
                     737.4                        18.06
                     742.3                        18.15
                     747.1                        18.24
                     752.0                        18.33
                     756.9                        18.41
                     761.8                        18.50
                     766.6                        18.59
                     771.5                        18.68
                     776.4                        18.77
                     781.3                        18.85
                     786.1                        18.94
                     791.0                        19.03
                     795.9                        19.12
                     800.8                        19.20
                     805.6                        19.29
                     810.5                        19.38
                     815.4                        19.47
                     820.3                        19.55
                     825.1                        19.64
                     830.0                        19.73
                     834.9                        19.82
                     839.8                        19.90
                     844.6                        19.99
                     849.5                        20.08
                     854.4                        20.16
                     859.3                        20.25
                     864.1                        20.34
                     869.0                        20.42
                     873.9                        20.51
                     878.8                        20.59
                     883.6                        20.68
                     888.5                        20.77
                     893.4                        20.85
                     898.3                        20.94
                     903.1                        21.03
                     908.0                        21.11
                     912.9                        21.20
                     917.8                        21.28
                     922.6                        21.37
                     927.5                        21.45
                     932.4                        21.54
                     937.3                        21.62
                     942.1                        21.71
                     947.0                        21.80
                     951.9                        21.88
                     956.8                        21.97
                     961.6                        22.05
                     966.5                        22.14
                     971.4                        22.22
                     976.3                        22.31
                     981.1                        22.39
                     986.0                        22.48
                     990.9                        22.56
                     995.8                        22.64
                    1000.6                        22.73
                    1005.5                        22.81
                    1010.4                        22.90
                    1015.3                        22.98
                    1020.1                        23.07
                    1025.0                        23.15
                    1029.9                        23.24
                    1034.8                        23.32
                    1039.6                        23.40
                    1044.5                        23.49
                    1049.4                        23.57
                    1054.3                        23.66
                    1059.1                        23.74
                    1064.0                        23.82
                    1068.9                        23.91
                    1073.8                        23.99
                    1078.6                        24.07
                    1083.5                        24.16
                    1088.4                        24.24
                    1093.3                        24.33
                    1098.1                        24.41
                    1103.0                        24.49
                    1107.9                        24.58
                    1112.8                        24.66
                    1117.6                        24.74
                    1122.5                        24.82
                    1127.4                        24.91
                    1132.3                        24.99
                    1137.1                        25.07
                    1142.0                        25.16
                    1146.9                        25.24
                    1151.8                        25.32
                    1156.6                        25.40
                    1161.5                        25.49
                    1166.4                        25.57
                    1171.3                        25.65
                    1176.1                        25.74
                    1181.0                        25.82
                    1185.9                        25.90
                    1190.8                        25.98
                    1195.6                        26.07
                    1200.5                        26.15
                    1205.4                        26.23
                    1210.3                        26.31
                    1215.1                        26.39
                    1220.0                        26.48
                    1224.9                        26.56
                    1229.8                        26.64
                    1234.6                        26.72
                    1239.5                        26.80
                    1244.4                        26.89
                    1249.3                        26.97
                    1254.1                        27.05
                    1259.0                        27.13
                    1263.9                        27.21
                    1268.8                        27.29
                    1273.6                        27.38
                    1278.5                        27.46
                    1283.4                        27.54
                    1288.3                        27.62
                    1293.1                        27.70
                    1298.0                        27.78
                    1302.9                        27.86
                    1307.8                        27.94
                    1312.6                        28.03
                    1317.5                        28.11
                    1322.4                        28.19
                    1327.3                        28.27
                    1332.1                        28.35
                    1337.0                        28.43
                    1341.9                        28.51
                    1346.8                        28.59
                    1351.6                        28.67
                    1356.5                        28.75
                    1361.4                        28.84
                    1366.3                        28.92
                    1371.1                        29.00
                    1376.0                        29.08
                    1380.9                        29.16
                    1385.8                        29.24
                    1390.6                        29.32
                    1395.5                        29.40
                    1400.4                        29.48
                    1405.3                        29.56
                    1410.1                        29.64
                    1415.0                        29.72
                    1419.9                        29.80
                    1424.8                        29.88
                    1429.6                        29.96
                    1434.5                        30.04
                    1439.4                        30.12
                    1444.3                        30.20
                    1449.1                        30.28
                    1454.0                        30.36
                    1458.9                        30.44
                    1463.8                        30.52
                    1468.6                        30.60
                    1473.5                        30.68
                    1478.4                        30.76
                    1483.3                        30.84
                    1488.1                        30.92
                    1493.0                        31.00
                    1497.9                        31.08
                    1502.8                        31.16
                    1507.6                        31.24
                    1512.5                        31.32
                    1517.4                        31.40
                    1522.3                        31.48
                    1527.1                        31.56
                    1532.0                        31.63
                    1536.9                        31.71
                    1541.8                        31.79
                    1546.6                        31.87
                    1551.5                        31.95
                    1556.4                        32.03
                    1561.3                        32.11
                    1566.1                        32.19
                    1571.0                        32.27
                    1575.9                        32.35
                    1580.8                        32.43
                    1585.6                        32.50
                    1590.5                        32.58
                    1595.4                        32.66
                    1600.3                        32.74
                    1605.1                        32.82
                    1610.0                        32.90
                    1614.9                        32.98
                    1619.8                        33.06
                    1624.6                        33.13
                    1629.5                        33.21
                    1634.4                        33.29
                    1639.3                        33.37
                    1644.1                        33.45
                    1649.0                        33.53
                    1653.9                        33.61
                    1658.8                        33.68
                    1663.6                        33.76
                    1668.5                        33.84
                    1673.4                        33.92
                    1678.3                        34.00
                    1683.1                        34.08
                    1688.0                        34.15
                    1692.9                        34.23
                    1697.8                        34.31
                    1702.6                        34.39
                    1707.5                        34.47
                    1712.4                        34.54
                    1717.3                        34.62
                    1722.1                        34.70
                    1727.0                        34.78
                    1731.9                        34.86
                    1736.8                        34.93
                    1741.6                        35.01
                    1746.5                        35.09
                    1751.4                        35.17
                    1756.3                        35.24
                    1761.1                        35.32
                    1766.0                        35.40
                    1770.9                        35.48
                    1775.8                        35.55
                    1780.6                        35.63
                    1785.5                        35.71
                    1790.4                        35.79
                    1795.3                        35.86
                    1800.1                        35.94
                    1805.0                        36.02
                    1809.9                        36.10
                    1814.8                        36.17
                    1819.6                        36.25
                    1824.5                        36.33
                    1829.4                        36.41
                    1834.3                        36.48
                    1839.1                        36.56
                    1844.0                        36.64
                    1848.9                        36.72
                    1853.8                        36.79
                    1858.6                        36.87
                    1863.5                        36.95
                    1868.4                        37.02
                    1873.3                        37.10
                    1878.1                        37.18
                    1883.0                        37.25
                    1887.9                        37.33
                    1892.8                        37.41
                    1897.6                        37.48
                    1902.5                        37.56
                    1907.4                        37.64
                    1912.3                        37.72
                    1917.1                        37.79
                    1922.0                        37.87
                    1926.9                        37.95
                    1931.8                        38.02
                    1936.6                        38.10
                    1941.5                        38.18
                    1946.4                        38.25
                    1951.3                        38.33
                    1956.1                        38.40
                    1961.0                        38.48
                    1965.9                        38.56
                    1970.8                        38.63
                    1975.6                        38.71
                    1980.5                        38.79
                    1985.4                        38.86
                    1990.3                        38.94
                    1995.1                        39.02
                    2000.0                        39.09
