Repository: c0deta1ker/ARPEScape

## Log of updates to ADRESSTools
**Cronus - 28.09.2022:** 
-> Multiple bug fixes and improvement of PES / XPS analysis and curve fitting tools.
-> Updated Theory Data from Microsoft - all up-to-date now.
-> Added Physics Constants to Materials Database.
-> Uploaded MATools to 'Skyfall' version, with new ARPES geometry considered.

**Basil - 21.02.2022:** 
-> Multiple bug fixes and improvement of PES / XPS analysis and curve fitting tools.

**Ajax - 24.11.2021:** Integration of PES / XPS analysis and curve fitting tools.

**v2.1 - 17.07.2020:** Massive upgrade to all UI systems and added several new features for analysis.

File: ADRESSTools_Cronus/MaterialsDatabase_PCC/Electron Inelastic Mean Free Path Database (eIMFPD)/eIMFPD_OpticalData_NIST/078_Pt_1_eIMFP.txt

ELEMENT:
                                      Pt

SOURCE:
                           Tanuma, Powell and Penn
                    Surface Interface Anal. 17 (1991) 911.
       IMFP values determined from optical data and a theoretical model
                                       

ATOMIC WEIGHT:               195.07800

DENSITY:                      21.5000 g/cm**3

TABULATION:

______________________________________________________________________________

                    Energy                         IMFP
                      eV                        Angstroms
______________________________________________________________________________
                      50.0                         5.01
                      54.9                         4.78
                      59.8                         4.59
                      64.6                         4.45
                      69.5                         4.34
                      74.4                         4.26
                      79.3                         4.21
                      84.1                         4.18
                      89.0                         4.16
                      93.9                         4.15
                      98.8                         4.15
                     103.6                         4.16
                     108.5                         4.18
                     113.4                         4.20
                     118.3                         4.23
                     123.1                         4.26
                     128.0                         4.29
                     132.9                         4.33
                     137.8                         4.36
                     142.6                         4.40
                     147.5                         4.45
                     152.4                         4.49
                     157.3                         4.53
                     162.1                         4.58
                     167.0                         4.63
                     171.9                         4.67
                     176.8                         4.72
                     181.6                         4.77
                     186.5                         4.82
                     191.4                         4.87
                     196.3                         4.92
                     201.1                         4.97
                     206.0                         5.02
                     210.9                         5.08
                     215.8                         5.13
                     220.6                         5.18
                     225.5                         5.23
                     230.4                         5.28
                     235.3                         5.34
                     240.1                         5.39
                     245.0                         5.44
                     249.9                         5.49
                     254.8                         5.55
                     259.6                         5.60
                     264.5                         5.65
                     269.4                         5.70
                     274.3                         5.76
                     279.1                         5.81
                     284.0                         5.86
                     288.9                         5.92
                     293.8                         5.97
                     298.6                         6.02
                     303.5                         6.07
                     308.4                         6.13
                     313.3                         6.18
                     318.1                         6.23
                     323.0                         6.29
                     327.9                         6.34
                     332.8                         6.39
                     337.6                         6.44
                     342.5                         6.50
                     347.4                         6.55
                     352.3                         6.60
                     357.1                         6.65
                     362.0                         6.71
                     366.9                         6.76
                     371.8                         6.81
                     376.6                         6.86
                     381.5                         6.92
                     386.4                         6.97
                     391.3                         7.02
                     396.1                         7.07
                     401.0                         7.12
                     405.9                         7.18
                     410.8                         7.23
                     415.6                         7.28
                     420.5                         7.33
                     425.4                         7.38
                     430.3                         7.43
                     435.1                         7.49
                     440.0                         7.54
                     444.9                         7.59
                     449.8                         7.64
                     454.6                         7.69
                     459.5                         7.74
                     464.4                         7.79
                     469.3                         7.84
                     474.1                         7.90
                     479.0                         7.95
                     483.9                         8.00
                     488.8                         8.05
                     493.6                         8.10
                     498.5                         8.15
                     503.4                         8.20
                     508.3                         8.25
                     513.1                         8.30
                     518.0                         8.35
                     522.9                         8.40
                     527.8                         8.45
                     532.6                         8.50
                     537.5                         8.55
                     542.4                         8.60
                     547.3                         8.65
                     552.1                         8.70
                     557.0                         8.75
                     561.9                         8.80
                     566.8                         8.85
                     571.6                         8.90
                     576.5                         8.95
                     581.4                         9.00
                     586.3                         9.05
                     591.1                         9.10
                     596.0                         9.15
                     600.9                         9.20
                     605.8                         9.25
                     610.6                         9.30
                     615.5                         9.35
                     620.4                         9.39
                     625.3                         9.44
                     630.1                         9.49
                     635.0                         9.54
                     639.9                         9.59
                     644.8                         9.64
                     649.6                         9.69
                     654.5                         9.74
                     659.4                         9.79
                     664.3                         9.83
                     669.1                         9.88
                     674.0                         9.93
                     678.9                         9.98
                     683.8                        10.03
                     688.6                        10.08
                     693.5                        10.12
                     698.4                        10.17
                     703.3                        10.22
                     708.1                        10.27
                     713.0                        10.32
                     717.9                        10.37
                     722.8                        10.41
                     727.6                        10.46
                     732.5                        10.51
                     737.4                        10.56
                     742.3                        10.60
                     747.1                        10.65
                     752.0                        10.70
                     756.9                        10.75
                     761.8                        10.80
                     766.6                        10.84
                     771.5                        10.89
                     776.4                        10.94
                     781.3                        10.99
                     786.1                        11.03
                     791.0                        11.08
                     795.9                        11.13
                     800.8                        11.17
                     805.6                        11.22
                     810.5                        11.27
                     815.4                        11.32
                     820.3                        11.36
                     825.1                        11.41
                     830.0                        11.46
                     834.9                        11.50
                     839.8                        11.55
                     844.6                        11.60
                     849.5                        11.64
                     854.4                        11.69
                     859.3                        11.74
                     864.1                        11.78
                     869.0                        11.83
                     873.9                        11.88
                     878.8                        11.92
                     883.6                        11.97
                     888.5                        12.02
                     893.4                        12.06
                     898.3                        12.11
                     903.1                        12.16
                     908.0                        12.20
                     912.9                        12.25
                     917.8                        12.30
                     922.6                        12.34
                     927.5                        12.39
                     932.4                        12.43
                     937.3                        12.48
                     942.1                        12.53
                     947.0                        12.57
                     951.9                        12.62
                     956.8                        12.66
                     961.6                        12.71
                     966.5                        12.76
                     971.4                        12.80
                     976.3                        12.85
                     981.1                        12.89
                     986.0                        12.94
                     990.9                        12.98
                     995.8                        13.03
                    1000.6                        13.08
                    1005.5                        13.12
                    1010.4                        13.17
                    1015.3                        13.21
                    1020.1                        13.26
                    1025.0                        13.30
                    1029.9                        13.35
                    1034.8                        13.39
                    1039.6                        13.44
                    1044.5                        13.48
                    1049.4                        13.53
                    1054.3                        13.57
                    1059.1                        13.62
                    1064.0                        13.66
                    1068.9                        13.71
                    1073.8                        13.75
                    1078.6                        13.80
                    1083.5                        13.84
                    1088.4                        13.89
                    1093.3                        13.93
                    1098.1                        13.98
                    1103.0                        14.02
                    1107.9                        14.07
                    1112.8                        14.11
                    1117.6                        14.16
                    1122.5                        14.20
                    1127.4                        14.25
                    1132.3                        14.29
                    1137.1                        14.34
                    1142.0                        14.38
                    1146.9                        14.43
                    1151.8                        14.47
                    1156.6                        14.52
                    1161.5                        14.56
                    1166.4                        14.60
                    1171.3                        14.65
                    1176.1                        14.69
                    1181.0                        14.74
                    1185.9                        14.78
                    1190.8                        14.83
                    1195.6                        14.87
                    1200.5                        14.92
                    1205.4                        14.96
                    1210.3                        15.00
                    1215.1                        15.05
                    1220.0                        15.09
                    1224.9                        15.14
                    1229.8                        15.18
                    1234.6                        15.22
                    1239.5                        15.27
                    1244.4                        15.31
                    1249.3                        15.36
                    1254.1                        15.40
                    1259.0                        15.44
                    1263.9                        15.49
                    1268.8                        15.53
                    1273.6                        15.58
                    1278.5                        15.62
                    1283.4                        15.66
                    1288.3                        15.71
                    1293.1                        15.75
                    1298.0                        15.79
                    1302.9                        15.84
                    1307.8                        15.88
                    1312.6                        15.93
                    1317.5                        15.97
                    1322.4                        16.01
                    1327.3                        16.06
                    1332.1                        16.10
                    1337.0                        16.14
                    1341.9                        16.19
                    1346.8                        16.23
                    1351.6                        16.27
                    1356.5                        16.32
                    1361.4                        16.36
                    1366.3                        16.40
                    1371.1                        16.45
                    1376.0                        16.49
                    1380.9                        16.53
                    1385.8                        16.58
                    1390.6                        16.62
                    1395.5                        16.66
                    1400.4                        16.71
                    1405.3                        16.75
                    1410.1                        16.79
                    1415.0                        16.84
                    1419.9                        16.88
                    1424.8                        16.92
                    1429.6                        16.96
                    1434.5                        17.01
                    1439.4                        17.05
                    1444.3                        17.09
                    1449.1                        17.14
                    1454.0                        17.18
                    1458.9                        17.22
                    1463.8                        17.27
                    1468.6                        17.31
                    1473.5                        17.35
                    1478.4                        17.39
                    1483.3                        17.44
                    1488.1                        17.48
                    1493.0                        17.52
                    1497.9                        17.56
                    1502.8                        17.61
                    1507.6                        17.65
                    1512.5                        17.69
                    1517.4                        17.74
                    1522.3                        17.78
                    1527.1                        17.82
                    1532.0                        17.86
                    1536.9                        17.91
                    1541.8                        17.95
                    1546.6                        17.99
                    1551.5                        18.03
                    1556.4                        18.08
                    1561.3                        18.12
                    1566.1                        18.16
                    1571.0                        18.20
                    1575.9                        18.24
                    1580.8                        18.29
                    1585.6                        18.33
                    1590.5                        18.37
                    1595.4                        18.41
                    1600.3                        18.46
                    1605.1                        18.50
                    1610.0                        18.54
                    1614.9                        18.58
                    1619.8                        18.63
                    1624.6                        18.67
                    1629.5                        18.71
                    1634.4                        18.75
                    1639.3                        18.79
                    1644.1                        18.84
                    1649.0                        18.88
                    1653.9                        18.92
                    1658.8                        18.96
                    1663.6                        19.00
                    1668.5                        19.05
                    1673.4                        19.09
                    1678.3                        19.13
                    1683.1                        19.17
                    1688.0                        19.21
                    1692.9                        19.26
                    1697.8                        19.30
                    1702.6                        19.34
                    1707.5                        19.38
                    1712.4                        19.42
                    1717.3                        19.46
                    1722.1                        19.51
                    1727.0                        19.55
                    1731.9                        19.59
                    1736.8                        19.63
                    1741.6                        19.67
                    1746.5                        19.71
                    1751.4                        19.76
                    1756.3                        19.80
                    1761.1                        19.84
                    1766.0                        19.88
                    1770.9                        19.92
                    1775.8                        19.96
                    1780.6                        20.01
                    1785.5                        20.05
                    1790.4                        20.09
                    1795.3                        20.13
                    1800.1                        20.17
                    1805.0                        20.21
                    1809.9                        20.25
                    1814.8                        20.30
                    1819.6                        20.34
                    1824.5                        20.38
                    1829.4                        20.42
                    1834.3                        20.46
                    1839.1                        20.50
                    1844.0                        20.54
                    1848.9                        20.59
                    1853.8                        20.63
                    1858.6                        20.67
                    1863.5                        20.71
                    1868.4                        20.75
                    1873.3                        20.79
                    1878.1                        20.83
                    1883.0                        20.87
                    1887.9                        20.92
                    1892.8                        20.96
                    1897.6                        21.00
                    1902.5                        21.04
                    1907.4                        21.08
                    1912.3                        21.12
                    1917.1                        21.16
                    1922.0                        21.20
                    1926.9                        21.24
                    1931.8                        21.28
                    1936.6                        21.33
                    1941.5                        21.37
                    1946.4                        21.41
                    1951.3                        21.45
                    1956.1                        21.49
                    1961.0                        21.53
                    1965.9                        21.57
                    1970.8                        21.61
                    1975.6                        21.65
                    1980.5                        21.69
                    1985.4                        21.73
                    1990.3                        21.78
                    1995.1                        21.82
                    2000.0                        21.86

File: ADRESSTools_Cronus/MaterialsDatabase_PCC/Electron Inelastic Mean Free Path Database (eIMFPD)/eIMFPD_OpticalData_NIST/079_Au_2_eIMFP.txt

ELEMENT:
                                      Au

SOURCE:
                             Powell and Jablonski
                  J. Phys. Chem. Reference Data 28 (1999) 19
              Evaluation of calculated and measured IMFP values
                                       

ATOMIC WEIGHT:               196.96655

DENSITY:                      19.3000 g/cm**3

TABULATION:

______________________________________________________________________________

                    Energy                         IMFP
                      eV                        Angstroms
______________________________________________________________________________
                      50.0                         6.30
                      74.9                         5.12
                      99.8                         4.73
                     124.6                         4.66
                     149.5                         4.73
                     174.4                         4.88
                     199.3                         5.08
                     224.1                         5.31
                     249.0                         5.56
                     273.9                         5.82
                     298.8                         6.09
                     323.6                         6.37
                     348.5                         6.65
                     373.4                         6.93
                     398.3                         7.21
                     423.1                         7.49
                     448.0                         7.77
                     472.9                         8.06
                     497.8                         8.34
                     522.6                         8.62
                     547.5                         8.90
                     572.4                         9.18
                     597.3                         9.46
                     622.1                         9.73
                     647.0                        10.01
                     671.9                        10.28
                     696.8                        10.56
                     721.6                        10.83
                     746.5                        11.10
                     771.4                        11.37
                     796.3                        11.63
                     821.1                        11.90
                     846.0                        12.17
                     870.9                        12.43
                     895.8                        12.69
                     920.6                        12.95
                     945.5                        13.21
                     970.4                        13.47
                     995.3                        13.73
                    1020.1                        13.99
                    1045.0                        14.24
                    1069.9                        14.50
                    1094.8                        14.75
                    1119.6                        15.00
                    1144.5                        15.25
                    1169.4                        15.51
                    1194.3                        15.75
                    1219.1                        16.00
                    1244.0                        16.25
                    1268.9                        16.50
                    1293.8                        16.74
                    1318.6                        16.99
                    1343.5                        17.23
                    1368.4                        17.48
                    1393.3                        17.72
                    1418.1                        17.96
                    1443.0                        18.20
                    1467.9                        18.44
                    1492.8                        18.68
                    1517.6                        18.92
                    1542.5                        19.15
                    1567.4                        19.39
                    1592.3                        19.63
                    1617.1                        19.86
                    1642.0                        20.10
                    1666.9                        20.33
                    1691.8                        20.56
                    1716.6                        20.80
                    1741.5                        21.03
                    1766.4                        21.26
                    1791.3                        21.49
                    1816.1                        21.72
                    1841.0                        21.95
                    1865.9                        22.18
                    1890.8                        22.40
                    1915.6                        22.63
                    1940.5                        22.86
                    1965.4                        23.08
                    1990.3                        23.31
                    2015.1                        23.53
                    2040.0                        23.76
                    2064.9                        23.98
                    2089.8                        24.20
                    2114.6                        24.43
                    2139.5                        24.65
                    2164.4                        24.87
                    2189.3                        25.09
                    2214.1                        25.31
                    2239.0                        25.53
                    2263.9                        25.75
                    2288.8                        25.97
                    2313.6                        26.19
                    2338.5                        26.41
                    2363.4                        26.62
                    2388.3                        26.84
                    2413.1                        27.06
                    2438.0                        27.27
                    2462.9                        27.49
                    2487.8                        27.71
                    2512.6                        27.92
                    2537.5                        28.13
                    2562.4                        28.35
                    2587.3                        28.56
                    2612.1                        28.77
                    2637.0                        28.99
                    2661.9                        29.20
                    2686.8                        29.41
                    2711.6                        29.62
                    2736.5                        29.83
                    2761.4                        30.04
                    2786.3                        30.25
                    2811.1                        30.46
                    2836.0                        30.67
                    2860.9                        30.88
                    2885.8                        31.09
                    2910.6                        31.30
                    2935.5                        31.51
                    2960.4                        31.71
                    2985.3                        31.92
                    3010.1                        32.13
                    3035.0                        32.33
                    3059.9                        32.54
                    3084.8                        32.75
                    3109.6                        32.95
                    3134.5                        33.16
                    3159.4                        33.36
                    3184.3                        33.56
                    3209.1                        33.77
                    3234.0                        33.97
                    3258.9                        34.18
                    3283.8                        34.38
                    3308.6                        34.58
                    3333.5                        34.78
                    3358.4                        34.98
                    3383.3                        35.19
                    3408.1                        35.39
                    3433.0                        35.59
                    3457.9                        35.79
                    3482.8                        35.99
                    3507.6                        36.19
                    3532.5                        36.39
                    3557.4                        36.59
                    3582.3                        36.79
                    3607.1                        36.99
                    3632.0                        37.19
                    3656.9                        37.38
                    3681.8                        37.58
                    3706.6                        37.78
                    3731.5                        37.98
                    3756.4                        38.17
                    3781.3                        38.37
                    3806.1                        38.57
                    3831.0                        38.76
                    3855.9                        38.96
                    3880.8                        39.16
                    3905.6                        39.35
                    3930.5                        39.55
                    3955.4                        39.74
                    3980.3                        39.94
                    4005.1                        40.13
                    4030.0                        40.32
                    4054.9                        40.52
                    4079.8                        40.71
                    4104.6                        40.91
                    4129.5                        41.10
                    4154.4                        41.29
                    4179.3                        41.48
                    4204.1                        41.68
                    4229.0                        41.87
                    4253.9                        42.06
                    4278.8                        42.25
                    4303.6                        42.44
                    4328.5                        42.64
                    4353.4                        42.83
                    4378.3                        43.02
                    4403.1                        43.21
                    4428.0                        43.40
                    4452.9                        43.59
                    4477.8                        43.78
                    4502.6                        43.97
                    4527.5                        44.16
                    4552.4                        44.35
                    4577.3                        44.54
                    4602.1                        44.72
                    4627.0                        44.91
                    4651.9                        45.10
                    4676.8                        45.29
                    4701.6                        45.48
                    4726.5                        45.66
                    4751.4                        45.85
                    4776.3                        46.04
                    4801.1                        46.23
                    4826.0                        46.41
                    4850.9                        46.60
                    4875.8                        46.79
                    4900.6                        46.97
                    4925.5                        47.16
                    4950.4                        47.34
                    4975.3                        47.53
                    5000.1                        47.71
                    5025.0                        47.90
                    5049.9                        48.08
                    5074.8                        48.27
                    5099.6                        48.45
                    5124.5                        48.64
                    5149.4                        48.82
                    5174.3                        49.01
                    5199.1                        49.19
                    5224.0                        49.37
                    5248.9                        49.56
                    5273.8                        49.74
                    5298.6                        49.92
                    5323.5                        50.11
                    5348.4                        50.29
                    5373.3                        50.47
                    5398.1                        50.65
                    5423.0                        50.84
                    5447.9                        51.02
                    5472.8                        51.20
                    5497.6                        51.38
                    5522.5                        51.56
                    5547.4                        51.74
                    5572.3                        51.93
                    5597.1                        52.11
                    5622.0                        52.29
                    5646.9                        52.47
                    5671.8                        52.65
                    5696.6                        52.83
                    5721.5                        53.01
                    5746.4                        53.19
                    5771.3                        53.37
                    5796.1                        53.55
                    5821.0                        53.73
                    5845.9                        53.91
                    5870.8                        54.09
                    5895.6                        54.26
                    5920.5                        54.44
                    5945.4                        54.62
                    5970.3                        54.80
                    5995.1                        54.98
                    6020.0                        55.16
                    6044.9                        55.33
                    6069.8                        55.51
                    6094.6                        55.69
                    6119.5                        55.87
                    6144.4                        56.04
                    6169.3                        56.22
                    6194.1                        56.40
                    6219.0                        56.58
                    6243.9                        56.75
                    6268.8                        56.93
                    6293.6                        57.11
                    6318.5                        57.28
                    6343.4                        57.46
                    6368.3                        57.63
                    6393.1                        57.81
                    6418.0                        57.99
                    6442.9                        58.16
                    6467.8                        58.34
                    6492.6                        58.51
                    6517.5                        58.69
                    6542.4                        58.86
                    6567.3                        59.04
                    6592.1                        59.21
                    6617.0                        59.39
                    6641.9                        59.56
                    6666.8                        59.73
                    6691.6                        59.91
                    6716.5                        60.08
                    6741.4                        60.26
                    6766.3                        60.43
                    6791.1                        60.60
                    6816.0                        60.78
                    6840.9                        60.95
                    6865.8                        61.12
                    6890.6                        61.30
                    6915.5                        61.47
                    6940.4                        61.64
                    6965.3                        61.81
                    6990.1                        61.99
                    7015.0                        62.16
                    7039.9                        62.33
                    7064.8                        62.50
                    7089.6                        62.67
                    7114.5                        62.85
                    7139.4                        63.02
                    7164.3                        63.19
                    7189.1                        63.36
                    7214.0                        63.53
                    7238.9                        63.70
                    7263.8                        63.87
                    7288.6                        64.04
                    7313.5                        64.22
                    7338.4                        64.39
                    7363.3                        64.56
                    7388.1                        64.73
                    7413.0                        64.90
                    7437.9                        65.07
                    7462.8                        65.24
                    7487.6                        65.41
                    7512.5                        65.58
                    7537.4                        65.75
                    7562.3                        65.92
                    7587.1                        66.09
                    7612.0                        66.25
                    7636.9                        66.42
                    7661.8                        66.59
                    7686.6                        66.76
                    7711.5                        66.93
                    7736.4                        67.10
                    7761.3                        67.27
                    7786.1                        67.44
                    7811.0                        67.60
                    7835.9                        67.77
                    7860.8                        67.94
                    7885.6                        68.11
                    7910.5                        68.28
                    7935.4                        68.44
                    7960.3                        68.61
                    7985.1                        68.78
                    8010.0                        68.95
                    8034.9                        69.11
                    8059.8                        69.28
                    8084.6                        69.45
                    8109.5                        69.62
                    8134.4                        69.78
                    8159.3                        69.95
                    8184.1                        70.12
                    8209.0                        70.28
                    8233.9                        70.45
                    8258.8                        70.61
                    8283.6                        70.78
                    8308.5                        70.95
                    8333.4                        71.11
                    8358.3                        71.28
                    8383.1                        71.44
                    8408.0                        71.61
                    8432.9                        71.78
                    8457.8                        71.94
                    8482.6                        72.11
                    8507.5                        72.27
                    8532.4                        72.44
                    8557.3                        72.60
                    8582.1                        72.77
                    8607.0                        72.93
                    8631.9                        73.10
                    8656.8                        73.26
                    8681.6                        73.43
                    8706.5                        73.59
                    8731.4                        73.75
                    8756.3                        73.92
                    8781.1                        74.08
                    8806.0                        74.25
                    8830.9                        74.41
                    8855.8                        74.57
                    8880.6                        74.74
                    8905.5                        74.90
                    8930.4                        75.07
                    8955.3                        75.23
                    8980.1                        75.39
                    9005.0                        75.56
                    9029.9                        75.72
                    9054.8                        75.88
                    9079.6                        76.04
                    9104.5                        76.21
                    9129.4                        76.37
                    9154.3                        76.53
                    9179.1                        76.69
                    9204.0                        76.86
                    9228.9                        77.02
                    9253.8                        77.18
                    9278.6                        77.34
                    9303.5                        77.51
                    9328.4                        77.67
                    9353.3                        77.83
                    9378.1                        77.99
                    9403.0                        78.15
                    9427.9                        78.31
                    9452.8                        78.48
                    9477.6                        78.64
                    9502.5                        78.80
                    9527.4                        78.96
                    9552.3                        79.12
                    9577.1                        79.28
                    9602.0                        79.44
                    9626.9                        79.60
                    9651.8                        79.77
                    9676.6                        79.93
                    9701.5                        80.09
                    9726.4                        80.25
                    9751.3                        80.41
                    9776.1                        80.57
                    9801.0                        80.73
                    9825.9                        80.89
                    9850.8                        81.05
                    9875.6                        81.21
                    9900.5                        81.37
                    9925.4                        81.53
                    9950.3                        81.69
                    9975.1                        81.85
                   10000.0                        82.01
