Repository: c0deta1ker/ARPEScape

## Log of updates to ADRESSTools
**Cronus - 28.09.2022:** 
-> Multiple bug fixes and improvement of PES / XPS analysis and curve fitting tools.
-> Updated Theory Data from Microsoft - all up-to-date now.
-> Added Physics Constants to Materials Database.
-> Uploaded MATools to 'Skyfall' version, with new ARPES geometry considered.

**Basil - 21.02.2022:** 
-> Multiple bug fixes and improvement of PES / XPS analysis and curve fitting tools.

**Ajax - 24.11.2021:** Integration of PES / XPS analysis and curve fitting tools.

**v2.1 - 17.07.2020:** Massive upgrade to all UI systems and added several new features for analysis.

File: ADRESSTools_Cronus/MaterialsDatabase_PCC/Electron Inelastic Mean Free Path Database (eIMFPD)/eIMFPD_OpticalData_NIST/079_Au_3_eIMFP.txt

ELEMENT:
                                      Au

SOURCE:
                       Beilschmidt, Tilinin and Werner
                    Surface Interface Anal. 22 (1994) 120
           IMFPs determined from the intensity of the elastic peak
  Multiple elastic scattering accounted by the approximate analytical theory

COMMENT:
                                 Pt reference

ATOMIC WEIGHT:               196.96655

DENSITY:                      19.3000 g/cm**3

TABULATION:

______________________________________________________________________________

                    Energy                         IMFP
                      eV                        Angstroms
______________________________________________________________________________
                     250.0                         5.01
                     253.1                         5.06
                     256.3                         5.10
                     259.4                         5.14
                     262.5                         5.19
                     265.6                         5.23
                     268.8                         5.27
                     271.9                         5.32
                     275.0                         5.36
                     278.1                         5.40
                     281.3                         5.44
                     284.4                         5.49
                     287.5                         5.53
                     290.6                         5.57
                     293.8                         5.61
                     296.9                         5.65
                     300.0                         5.70
                     303.1                         5.74
                     306.3                         5.78
                     309.4                         5.82
                     312.5                         5.86
                     315.6                         5.90
                     318.8                         5.94
                     321.9                         5.98
                     325.0                         6.02
                     328.1                         6.06
                     331.3                         6.11
                     334.4                         6.15
                     337.5                         6.19
                     340.6                         6.23
                     343.8                         6.27
                     346.9                         6.31
                     350.0                         6.35
                     353.1                         6.38
                     356.3                         6.42
                     359.4                         6.46
                     362.5                         6.50
                     365.6                         6.54
                     368.8                         6.58
                     371.9                         6.62
                     375.0                         6.66
                     378.1                         6.70
                     381.3                         6.74
                     384.4                         6.78
                     387.5                         6.81
                     390.6                         6.85
                     393.8                         6.89
                     396.9                         6.93
                     400.0                         6.97
                     403.1                         7.01
                     406.3                         7.04
                     409.4                         7.08
                     412.5                         7.12
                     415.6                         7.16
                     418.8                         7.19
                     421.9                         7.23
                     425.0                         7.27
                     428.1                         7.31
                     431.3                         7.34
                     434.4                         7.38
                     437.5                         7.42
                     440.6                         7.46
                     443.8                         7.49
                     446.9                         7.53
                     450.0                         7.57
                     453.1                         7.60
                     456.3                         7.64
                     459.4                         7.68
                     462.5                         7.71
                     465.6                         7.75
                     468.8                         7.79
                     471.9                         7.82
                     475.0                         7.86
                     478.1                         7.89
                     481.3                         7.93
                     484.4                         7.97
                     487.5                         8.00
                     490.6                         8.04
                     493.8                         8.07
                     496.9                         8.11
                     500.0                         8.14
                     503.1                         8.18
                     506.3                         8.22
                     509.4                         8.25
                     512.5                         8.29
                     515.6                         8.32
                     518.8                         8.36
                     521.9                         8.39
                     525.0                         8.43
                     528.1                         8.46
                     531.3                         8.50
                     534.4                         8.53
                     537.5                         8.57
                     540.6                         8.60
                     543.8                         8.64
                     546.9                         8.67
                     550.0                         8.71
                     553.1                         8.74
                     556.3                         8.78
                     559.4                         8.81
                     562.5                         8.84
                     565.6                         8.88
                     568.8                         8.91
                     571.9                         8.95
                     575.0                         8.98
                     578.1                         9.02
                     581.3                         9.05
                     584.4                         9.08
                     587.5                         9.12
                     590.6                         9.15
                     593.8                         9.19
                     596.9                         9.22
                     600.0                         9.25
                     603.1                         9.29
                     606.3                         9.32
                     609.4                         9.35
                     612.5                         9.39
                     615.6                         9.42
                     618.8                         9.46
                     621.9                         9.49
                     625.0                         9.52
                     628.1                         9.56
                     631.3                         9.59
                     634.4                         9.62
                     637.5                         9.65
                     640.6                         9.69
                     643.8                         9.72
                     646.9                         9.75
                     650.0                         9.79
                     653.1                         9.82
                     656.3                         9.85
                     659.4                         9.89
                     662.5                         9.92
                     665.6                         9.95
                     668.8                         9.98
                     671.9                        10.02
                     675.0                        10.05
                     678.1                        10.08
                     681.3                        10.11
                     684.4                        10.15
                     687.5                        10.18
                     690.6                        10.21
                     693.8                        10.24
                     696.9                        10.28
                     700.0                        10.31
                     703.1                        10.34
                     706.3                        10.37
                     709.4                        10.40
                     712.5                        10.44
                     715.6                        10.47
                     718.8                        10.50
                     721.9                        10.53
                     725.0                        10.56
                     728.1                        10.60
                     731.3                        10.63
                     734.4                        10.66
                     737.5                        10.69
                     740.6                        10.72
                     743.8                        10.75
                     746.9                        10.79
                     750.0                        10.82
                     753.1                        10.85
                     756.3                        10.88
                     759.4                        10.91
                     762.5                        10.94
                     765.6                        10.98
                     768.8                        11.01
                     771.9                        11.04
                     775.0                        11.07
                     778.1                        11.10
                     781.3                        11.13
                     784.4                        11.16
                     787.5                        11.19
                     790.6                        11.22
                     793.8                        11.26
                     796.9                        11.29
                     800.0                        11.32
                     803.1                        11.35
                     806.3                        11.38
                     809.4                        11.41
                     812.5                        11.44
                     815.6                        11.47
                     818.8                        11.50
                     821.9                        11.53
                     825.0                        11.56
                     828.1                        11.59
                     831.3                        11.63
                     834.4                        11.66
                     837.5                        11.69
                     840.6                        11.72
                     843.8                        11.75
                     846.9                        11.78
                     850.0                        11.81
                     853.1                        11.84
                     856.3                        11.87
                     859.4                        11.90
                     862.5                        11.93
                     865.6                        11.96
                     868.8                        11.99
                     871.9                        12.02
                     875.0                        12.05
                     878.1                        12.08
                     881.3                        12.11
                     884.4                        12.14
                     887.5                        12.17
                     890.6                        12.20
                     893.8                        12.23
                     896.9                        12.26
                     900.0                        12.29
                     903.1                        12.32
                     906.3                        12.35
                     909.4                        12.38
                     912.5                        12.41
                     915.6                        12.44
                     918.8                        12.47
                     921.9                        12.50
                     925.0                        12.53
                     928.1                        12.56
                     931.3                        12.59
                     934.4                        12.62
                     937.5                        12.65
                     940.6                        12.68
                     943.8                        12.71
                     946.9                        12.74
                     950.0                        12.76
                     953.1                        12.79
                     956.3                        12.82
                     959.4                        12.85
                     962.5                        12.88
                     965.6                        12.91
                     968.8                        12.94
                     971.9                        12.97
                     975.0                        13.00
                     978.1                        13.03
                     981.3                        13.06
                     984.4                        13.09
                     987.5                        13.12
                     990.6                        13.14
                     993.8                        13.17
                     996.9                        13.20
                    1000.0                        13.23
                    1003.1                        13.26
                    1006.3                        13.29
                    1009.4                        13.32
                    1012.5                        13.35
                    1015.6                        13.38
                    1018.8                        13.40
                    1021.9                        13.43
                    1025.0                        13.46
                    1028.1                        13.49
                    1031.3                        13.52
                    1034.4                        13.55
                    1037.5                        13.58
                    1040.6                        13.61
                    1043.8                        13.63
                    1046.9                        13.66
                    1050.0                        13.69
                    1053.1                        13.72
                    1056.3                        13.75
                    1059.4                        13.78
                    1062.5                        13.80
                    1065.6                        13.83
                    1068.8                        13.86
                    1071.9                        13.89
                    1075.0                        13.92
                    1078.1                        13.95
                    1081.3                        13.97
                    1084.4                        14.00
                    1087.5                        14.03
                    1090.6                        14.06
                    1093.8                        14.09
                    1096.9                        14.12
                    1100.0                        14.14
                    1103.1                        14.17
                    1106.3                        14.20
                    1109.4                        14.23
                    1112.5                        14.26
                    1115.6                        14.28
                    1118.8                        14.31
                    1121.9                        14.34
                    1125.0                        14.37
                    1128.1                        14.40
                    1131.3                        14.42
                    1134.4                        14.45
                    1137.5                        14.48
                    1140.6                        14.51
                    1143.8                        14.54
                    1146.9                        14.56
                    1150.0                        14.59
                    1153.1                        14.62
                    1156.3                        14.65
                    1159.4                        14.67
                    1162.5                        14.70
                    1165.6                        14.73
                    1168.8                        14.76
                    1171.9                        14.78
                    1175.0                        14.81
                    1178.1                        14.84
                    1181.3                        14.87
                    1184.4                        14.90
                    1187.5                        14.92
                    1190.6                        14.95
                    1193.8                        14.98
                    1196.9                        15.01
                    1200.0                        15.03
                    1203.1                        15.06
                    1206.3                        15.09
                    1209.4                        15.11
                    1212.5                        15.14
                    1215.6                        15.17
                    1218.8                        15.20
                    1221.9                        15.22
                    1225.0                        15.25
                    1228.1                        15.28
                    1231.3                        15.31
                    1234.4                        15.33
                    1237.5                        15.36
                    1240.6                        15.39
                    1243.8                        15.41
                    1246.9                        15.44
                    1250.0                        15.47
                    1253.1                        15.50
                    1256.3                        15.52
                    1259.4                        15.55
                    1262.5                        15.58
                    1265.6                        15.60
                    1268.8                        15.63
                    1271.9                        15.66
                    1275.0                        15.68
                    1278.1                        15.71
                    1281.3                        15.74
                    1284.4                        15.76
                    1287.5                        15.79
                    1290.6                        15.82
                    1293.8                        15.85
                    1296.9                        15.87
                    1300.0                        15.90
                    1303.1                        15.93
                    1306.3                        15.95
                    1309.4                        15.98
                    1312.5                        16.01
                    1315.6                        16.03
                    1318.8                        16.06
                    1321.9                        16.09
                    1325.0                        16.11
                    1328.1                        16.14
                    1331.3                        16.17
                    1334.4                        16.19
                    1337.5                        16.22
                    1340.6                        16.24
                    1343.8                        16.27
                    1346.9                        16.30
                    1350.0                        16.32
                    1353.1                        16.35
                    1356.3                        16.38
                    1359.4                        16.40
                    1362.5                        16.43
                    1365.6                        16.46
                    1368.8                        16.48
                    1371.9                        16.51
                    1375.0                        16.54
                    1378.1                        16.56
                    1381.3                        16.59
                    1384.4                        16.61
                    1387.5                        16.64
                    1390.6                        16.67
                    1393.8                        16.69
                    1396.9                        16.72
                    1400.0                        16.75
                    1403.1                        16.77
                    1406.3                        16.80
                    1409.4                        16.82
                    1412.5                        16.85
                    1415.6                        16.88
                    1418.8                        16.90
                    1421.9                        16.93
                    1425.0                        16.95
                    1428.1                        16.98
                    1431.3                        17.01
                    1434.4                        17.03
                    1437.5                        17.06
                    1440.6                        17.08
                    1443.8                        17.11
                    1446.9                        17.14
                    1450.0                        17.16
                    1453.1                        17.19
                    1456.3                        17.21
                    1459.4                        17.24
                    1462.5                        17.27
                    1465.6                        17.29
                    1468.8                        17.32
                    1471.9                        17.34
                    1475.0                        17.37
                    1478.1                        17.39
                    1481.3                        17.42
                    1484.4                        17.45
                    1487.5                        17.47
                    1490.6                        17.50
                    1493.8                        17.52
                    1496.9                        17.55
                    1500.0                        17.57

File: ADRESSTools_Cronus/MaterialsDatabase_PCC/Electron Inelastic Mean Free Path Database (eIMFPD)/eIMFPD_OpticalData_NIST/081_Tl_1_eIMFP.txt

ELEMENT:
                                      Tl

SOURCE:
                           Tanuma, Powell and Penn
                    Surface Interface Anal. 21 (1994) 165.
                 IMFP values determined from TPP-2M equation
                                       

ATOMIC WEIGHT:               204.38330

DENSITY:                      11.8000 g/cm**3

TABULATION:

______________________________________________________________________________

                    Energy                         IMFP
                      eV                        Angstroms
______________________________________________________________________________
                      50.0                         6.66
                      54.9                         6.54
                      59.8                         6.48
                      64.6                         6.45
                      69.5                         6.45
                      74.4                         6.48
                      79.3                         6.52
                      84.1                         6.58
                      89.0                         6.64
                      93.9                         6.72
                      98.8                         6.80
                     103.6                         6.89
                     108.5                         6.98
                     113.4                         7.08
                     118.3                         7.18
                     123.1                         7.28
                     128.0                         7.39
                     132.9                         7.50
                     137.8                         7.60
                     142.6                         7.71
                     147.5                         7.82
                     152.4                         7.94
                     157.3                         8.05
                     162.1                         8.16
                     167.0                         8.27
                     171.9                         8.39
                     176.8                         8.50
                     181.6                         8.62
                     186.5                         8.73
                     191.4                         8.85
                     196.3                         8.96
                     201.1                         9.08
                     206.0                         9.19
                     210.9                         9.31
                     215.8                         9.42
                     220.6                         9.54
                     225.5                         9.65
                     230.4                         9.76
                     235.3                         9.88
                     240.1                         9.99
                     245.0                        10.11
                     249.9                        10.22
                     254.8                        10.34
                     259.6                        10.45
                     264.5                        10.56
                     269.4                        10.68
                     274.3                        10.79
                     279.1                        10.90
                     284.0                        11.02
                     288.9                        11.13
                     293.8                        11.24
                     298.6                        11.36
                     303.5                        11.47
                     308.4                        11.58
                     313.3                        11.69
                     318.1                        11.80
                     323.0                        11.91
                     327.9                        12.03
                     332.8                        12.14
                     337.6                        12.25
                     342.5                        12.36
                     347.4                        12.47
                     352.3                        12.58
                     357.1                        12.69
                     362.0                        12.80
                     366.9                        12.91
                     371.8                        13.02
                     376.6                        13.13
                     381.5                        13.24
                     386.4                        13.35
                     391.3                        13.46
                     396.1                        13.56
                     401.0                        13.67
                     405.9                        13.78
                     410.8                        13.89
                     415.6                        14.00
                     420.5                        14.11
                     425.4                        14.21
                     430.3                        14.32
                     435.1                        14.43
                     440.0                        14.53
                     444.9                        14.64
                     449.8                        14.75
                     454.6                        14.85
                     459.5                        14.96
                     464.4                        15.07
                     469.3                        15.17
                     474.1                        15.28
                     479.0                        15.39
                     483.9                        15.49
                     488.8                        15.60
                     493.6                        15.70
                     498.5                        15.81
                     503.4                        15.91
                     508.3                        16.02
                     513.1                        16.12
                     518.0                        16.23
                     522.9                        16.33
                     527.8                        16.43
                     532.6                        16.54
                     537.5                        16.64
                     542.4                        16.75
                     547.3                        16.85
                     552.1                        16.95
                     557.0                        17.06
                     561.9                        17.16
                     566.8                        17.26
                     571.6                        17.37
                     576.5                        17.47
                     581.4                        17.57
                     586.3                        17.67
                     591.1                        17.78
                     596.0                        17.88
                     600.9                        17.98
                     605.8                        18.08
                     610.6                        18.18
                     615.5                        18.29
                     620.4                        18.39
                     625.3                        18.49
                     630.1                        18.59
                     635.0                        18.69
                     639.9                        18.79
                     644.8                        18.89
                     649.6                        18.99
                     654.5                        19.10
                     659.4                        19.20
                     664.3                        19.30
                     669.1                        19.40
                     674.0                        19.50
                     678.9                        19.60
                     683.8                        19.70
                     688.6                        19.80
                     693.5                        19.90
                     698.4                        20.00
                     703.3                        20.10
                     708.1                        20.20
                     713.0                        20.30
                     717.9                        20.40
                     722.8                        20.49
                     727.6                        20.59
                     732.5                        20.69
                     737.4                        20.79
                     742.3                        20.89
                     747.1                        20.99
                     752.0                        21.09
                     756.9                        21.19
                     761.8                        21.28
                     766.6                        21.38
                     771.5                        21.48
                     776.4                        21.58
                     781.3                        21.68
                     786.1                        21.77
                     791.0                        21.87
                     795.9                        21.97
                     800.8                        22.07
                     805.6                        22.16
                     810.5                        22.26
                     815.4                        22.36
                     820.3                        22.46
                     825.1                        22.55
                     830.0                        22.65
                     834.9                        22.75
                     839.8                        22.84
                     844.6                        22.94
                     849.5                        23.04
                     854.4                        23.13
                     859.3                        23.23
                     864.1                        23.33
                     869.0                        23.42
                     873.9                        23.52
                     878.8                        23.62
                     883.6                        23.71
                     888.5                        23.81
                     893.4                        23.90
                     898.3                        24.00
                     903.1                        24.10
                     908.0                        24.19
                     912.9                        24.29
                     917.8                        24.38
                     922.6                        24.48
                     927.5                        24.57
                     932.4                        24.67
                     937.3                        24.76
                     942.1                        24.86
                     947.0                        24.95
                     951.9                        25.05
                     956.8                        25.14
                     961.6                        25.24
                     966.5                        25.33
                     971.4                        25.43
                     976.3                        25.52
                     981.1                        25.62
                     986.0                        25.71
                     990.9                        25.80
                     995.8                        25.90
                    1000.6                        25.99
                    1005.5                        26.09
                    1010.4                        26.18
                    1015.3                        26.27
                    1020.1                        26.37
                    1025.0                        26.46
                    1029.9                        26.56
                    1034.8                        26.65
                    1039.6                        26.74
                    1044.5                        26.84
                    1049.4                        26.93
                    1054.3                        27.02
                    1059.1                        27.12
                    1064.0                        27.21
                    1068.9                        27.30
                    1073.8                        27.40
                    1078.6                        27.49
                    1083.5                        27.58
                    1088.4                        27.68
                    1093.3                        27.77
                    1098.1                        27.86
                    1103.0                        27.95
                    1107.9                        28.05
                    1112.8                        28.14
                    1117.6                        28.23
                    1122.5                        28.32
                    1127.4                        28.42
                    1132.3                        28.51
                    1137.1                        28.60
                    1142.0                        28.69
                    1146.9                        28.78
                    1151.8                        28.88
                    1156.6                        28.97
                    1161.5                        29.06
                    1166.4                        29.15
                    1171.3                        29.24
                    1176.1                        29.34
                    1181.0                        29.43
                    1185.9                        29.52
                    1190.8                        29.61
                    1195.6                        29.70
                    1200.5                        29.79
                    1205.4                        29.89
                    1210.3                        29.98
                    1215.1                        30.07
                    1220.0                        30.16
                    1224.9                        30.25
                    1229.8                        30.34
                    1234.6                        30.43
                    1239.5                        30.52
                    1244.4                        30.61
                    1249.3                        30.71
                    1254.1                        30.80
                    1259.0                        30.89
                    1263.9                        30.98
                    1268.8                        31.07
                    1273.6                        31.16
                    1278.5                        31.25
                    1283.4                        31.34
                    1288.3                        31.43
                    1293.1                        31.52
                    1298.0                        31.61
                    1302.9                        31.70
                    1307.8                        31.79
                    1312.6                        31.88
                    1317.5                        31.97
                    1322.4                        32.06
                    1327.3                        32.15
                    1332.1                        32.24
                    1337.0                        32.33
                    1341.9                        32.42
                    1346.8                        32.51
                    1351.6                        32.60
                    1356.5                        32.69
                    1361.4                        32.78
                    1366.3                        32.87
                    1371.1                        32.96
                    1376.0                        33.05
                    1380.9                        33.14
                    1385.8                        33.23
                    1390.6                        33.32
                    1395.5                        33.41
                    1400.4                        33.50
                    1405.3                        33.58
                    1410.1                        33.67
                    1415.0                        33.76
                    1419.9                        33.85
                    1424.8                        33.94
                    1429.6                        34.03
                    1434.5                        34.12
                    1439.4                        34.21
                    1444.3                        34.30
                    1449.1                        34.39
                    1454.0                        34.47
                    1458.9                        34.56
                    1463.8                        34.65
                    1468.6                        34.74
                    1473.5                        34.83
                    1478.4                        34.92
                    1483.3                        35.01
                    1488.1                        35.09
                    1493.0                        35.18
                    1497.9                        35.27
                    1502.8                        35.36
                    1507.6                        35.45
                    1512.5                        35.53
                    1517.4                        35.62
                    1522.3                        35.71
                    1527.1                        35.80
                    1532.0                        35.89
                    1536.9                        35.98
                    1541.8                        36.06
                    1546.6                        36.15
                    1551.5                        36.24
                    1556.4                        36.33
                    1561.3                        36.41
                    1566.1                        36.50
                    1571.0                        36.59
                    1575.9                        36.68
                    1580.8                        36.76
                    1585.6                        36.85
                    1590.5                        36.94
                    1595.4                        37.03
                    1600.3                        37.11
                    1605.1                        37.20
                    1610.0                        37.29
                    1614.9                        37.38
                    1619.8                        37.46
                    1624.6                        37.55
                    1629.5                        37.64
                    1634.4                        37.73
                    1639.3                        37.81
                    1644.1                        37.90
                    1649.0                        37.99
                    1653.9                        38.07
                    1658.8                        38.16
                    1663.6                        38.25
                    1668.5                        38.33
                    1673.4                        38.42
                    1678.3                        38.51
                    1683.1                        38.59
                    1688.0                        38.68
                    1692.9                        38.77
                    1697.8                        38.85
                    1702.6                        38.94
                    1707.5                        39.03
                    1712.4                        39.11
                    1717.3                        39.20
                    1722.1                        39.29
                    1727.0                        39.37
                    1731.9                        39.46
                    1736.8                        39.55
                    1741.6                        39.63
                    1746.5                        39.72
                    1751.4                        39.80
                    1756.3                        39.89
                    1761.1                        39.98
                    1766.0                        40.06
                    1770.9                        40.15
                    1775.8                        40.23
                    1780.6                        40.32
                    1785.5                        40.41
                    1790.4                        40.49
                    1795.3                        40.58
                    1800.1                        40.66
                    1805.0                        40.75
                    1809.9                        40.83
                    1814.8                        40.92
                    1819.6                        41.01
                    1824.5                        41.09
                    1829.4                        41.18
                    1834.3                        41.26
                    1839.1                        41.35
                    1844.0                        41.43
                    1848.9                        41.52
                    1853.8                        41.60
                    1858.6                        41.69
                    1863.5                        41.78
                    1868.4                        41.86
                    1873.3                        41.95
                    1878.1                        42.03
                    1883.0                        42.12
                    1887.9                        42.20
                    1892.8                        42.29
                    1897.6                        42.37
                    1902.5                        42.46
                    1907.4                        42.54
                    1912.3                        42.63
                    1917.1                        42.71
                    1922.0                        42.80
                    1926.9                        42.88
                    1931.8                        42.97
                    1936.6                        43.05
                    1941.5                        43.14
                    1946.4                        43.22
                    1951.3                        43.31
                    1956.1                        43.39
                    1961.0                        43.48
                    1965.9                        43.56
                    1970.8                        43.64
                    1975.6                        43.73
                    1980.5                        43.81
                    1985.4                        43.90
                    1990.3                        43.98
                    1995.1                        44.07
                    2000.0                        44.15
