Repository: c0deta1ker/ARPEScape

## Log of updates to ADRESSTools
**Cronus - 28.09.2022:** 
-> Multiple bug fixes and improvement of PES / XPS analysis and curve fitting tools.
-> Updated Theory Data from Microsoft - all up-to-date now.
-> Added Physics Constants to Materials Database.
-> Uploaded MATools to 'Skyfall' version, with new ARPES geometry considered.

**Basil - 21.02.2022:** 
-> Multiple bug fixes and improvement of PES / XPS analysis and curve fitting tools.

**Ajax - 24.11.2021:** Integration of PES / XPS analysis and curve fitting tools.

**v2.1 - 17.07.2020:** Massive upgrade to all UI systems and added several new features for analysis.

File: ADRESSTools_Cronus/MaterialsDatabase_PCC/Electron Inelastic Mean Free Path Database (eIMFPD)/eIMFPD_OpticalData_NIST/092_U_eIMFP.txt

ELEMENT:
                                      U 

SOURCE:
                           Tanuma, Powell and Penn
                    Surface Interface Anal. 21 (1994) 165.
                 IMFP values determined from TPP-2M equation
                                       

ATOMIC WEIGHT:               238.02890

DENSITY:                      19.1000 g/cm**3

TABULATION:

______________________________________________________________________________

                    Energy                         IMFP
                      eV                        Angstroms
______________________________________________________________________________
                      50.0                         6.99
                      54.9                         6.42
                      59.8                         6.03
                      64.6                         5.76
                      69.5                         5.57
                      74.4                         5.43
                      79.3                         5.34
                      84.1                         5.28
                      89.0                         5.25
                      93.9                         5.23
                      98.8                         5.23
                     103.6                         5.24
                     108.5                         5.26
                     113.4                         5.29
                     118.3                         5.32
                     123.1                         5.36
                     128.0                         5.40
                     132.9                         5.45
                     137.8                         5.49
                     142.6                         5.55
                     147.5                         5.60
                     152.4                         5.66
                     157.3                         5.71
                     162.1                         5.77
                     167.0                         5.83
                     171.9                         5.90
                     176.8                         5.96
                     181.6                         6.02
                     186.5                         6.09
                     191.4                         6.15
                     196.3                         6.22
                     201.1                         6.28
                     206.0                         6.35
                     210.9                         6.41
                     215.8                         6.48
                     220.6                         6.55
                     225.5                         6.62
                     230.4                         6.68
                     235.3                         6.75
                     240.1                         6.82
                     245.0                         6.89
                     249.9                         6.96
                     254.8                         7.03
                     259.6                         7.09
                     264.5                         7.16
                     269.4                         7.23
                     274.3                         7.30
                     279.1                         7.37
                     284.0                         7.44
                     288.9                         7.51
                     293.8                         7.57
                     298.6                         7.64
                     303.5                         7.71
                     308.4                         7.78
                     313.3                         7.85
                     318.1                         7.92
                     323.0                         7.99
                     327.9                         8.05
                     332.8                         8.12
                     337.6                         8.19
                     342.5                         8.26
                     347.4                         8.33
                     352.3                         8.39
                     357.1                         8.46
                     362.0                         8.53
                     366.9                         8.60
                     371.8                         8.67
                     376.6                         8.73
                     381.5                         8.80
                     386.4                         8.87
                     391.3                         8.94
                     396.1                         9.00
                     401.0                         9.07
                     405.9                         9.14
                     410.8                         9.21
                     415.6                         9.27
                     420.5                         9.34
                     425.4                         9.41
                     430.3                         9.47
                     435.1                         9.54
                     440.0                         9.61
                     444.9                         9.67
                     449.8                         9.74
                     454.6                         9.81
                     459.5                         9.87
                     464.4                         9.94
                     469.3                        10.00
                     474.1                        10.07
                     479.0                        10.14
                     483.9                        10.20
                     488.8                        10.27
                     493.6                        10.33
                     498.5                        10.40
                     503.4                        10.47
                     508.3                        10.53
                     513.1                        10.60
                     518.0                        10.66
                     522.9                        10.73
                     527.8                        10.79
                     532.6                        10.86
                     537.5                        10.92
                     542.4                        10.99
                     547.3                        11.05
                     552.1                        11.12
                     557.0                        11.18
                     561.9                        11.25
                     566.8                        11.31
                     571.6                        11.37
                     576.5                        11.44
                     581.4                        11.50
                     586.3                        11.57
                     591.1                        11.63
                     596.0                        11.70
                     600.9                        11.76
                     605.8                        11.82
                     610.6                        11.89
                     615.5                        11.95
                     620.4                        12.01
                     625.3                        12.08
                     630.1                        12.14
                     635.0                        12.21
                     639.9                        12.27
                     644.8                        12.33
                     649.6                        12.40
                     654.5                        12.46
                     659.4                        12.52
                     664.3                        12.58
                     669.1                        12.65
                     674.0                        12.71
                     678.9                        12.77
                     683.8                        12.84
                     688.6                        12.90
                     693.5                        12.96
                     698.4                        13.02
                     703.3                        13.09
                     708.1                        13.15
                     713.0                        13.21
                     717.9                        13.27
                     722.8                        13.34
                     727.6                        13.40
                     732.5                        13.46
                     737.4                        13.52
                     742.3                        13.58
                     747.1                        13.65
                     752.0                        13.71
                     756.9                        13.77
                     761.8                        13.83
                     766.6                        13.89
                     771.5                        13.96
                     776.4                        14.02
                     781.3                        14.08
                     786.1                        14.14
                     791.0                        14.20
                     795.9                        14.26
                     800.8                        14.32
                     805.6                        14.38
                     810.5                        14.45
                     815.4                        14.51
                     820.3                        14.57
                     825.1                        14.63
                     830.0                        14.69
                     834.9                        14.75
                     839.8                        14.81
                     844.6                        14.87
                     849.5                        14.93
                     854.4                        14.99
                     859.3                        15.05
                     864.1                        15.12
                     869.0                        15.18
                     873.9                        15.24
                     878.8                        15.30
                     883.6                        15.36
                     888.5                        15.42
                     893.4                        15.48
                     898.3                        15.54
                     903.1                        15.60
                     908.0                        15.66
                     912.9                        15.72
                     917.8                        15.78
                     922.6                        15.84
                     927.5                        15.90
                     932.4                        15.96
                     937.3                        16.02
                     942.1                        16.08
                     947.0                        16.14
                     951.9                        16.20
                     956.8                        16.26
                     961.6                        16.32
                     966.5                        16.37
                     971.4                        16.43
                     976.3                        16.49
                     981.1                        16.55
                     986.0                        16.61
                     990.9                        16.67
                     995.8                        16.73
                    1000.6                        16.79
                    1005.5                        16.85
                    1010.4                        16.91
                    1015.3                        16.97
                    1020.1                        17.03
                    1025.0                        17.08
                    1029.9                        17.14
                    1034.8                        17.20
                    1039.6                        17.26
                    1044.5                        17.32
                    1049.4                        17.38
                    1054.3                        17.44
                    1059.1                        17.50
                    1064.0                        17.55
                    1068.9                        17.61
                    1073.8                        17.67
                    1078.6                        17.73
                    1083.5                        17.79
                    1088.4                        17.85
                    1093.3                        17.91
                    1098.1                        17.96
                    1103.0                        18.02
                    1107.9                        18.08
                    1112.8                        18.14
                    1117.6                        18.20
                    1122.5                        18.25
                    1127.4                        18.31
                    1132.3                        18.37
                    1137.1                        18.43
                    1142.0                        18.49
                    1146.9                        18.54
                    1151.8                        18.60
                    1156.6                        18.66
                    1161.5                        18.72
                    1166.4                        18.78
                    1171.3                        18.83
                    1176.1                        18.89
                    1181.0                        18.95
                    1185.9                        19.01
                    1190.8                        19.06
                    1195.6                        19.12
                    1200.5                        19.18
                    1205.4                        19.24
                    1210.3                        19.29
                    1215.1                        19.35
                    1220.0                        19.41
                    1224.9                        19.47
                    1229.8                        19.52
                    1234.6                        19.58
                    1239.5                        19.64
                    1244.4                        19.69
                    1249.3                        19.75
                    1254.1                        19.81
                    1259.0                        19.87
                    1263.9                        19.92
                    1268.8                        19.98
                    1273.6                        20.04
                    1278.5                        20.09
                    1283.4                        20.15
                    1288.3                        20.21
                    1293.1                        20.26
                    1298.0                        20.32
                    1302.9                        20.38
                    1307.8                        20.43
                    1312.6                        20.49
                    1317.5                        20.55
                    1322.4                        20.60
                    1327.3                        20.66
                    1332.1                        20.72
                    1337.0                        20.77
                    1341.9                        20.83
                    1346.8                        20.89
                    1351.6                        20.94
                    1356.5                        21.00
                    1361.4                        21.06
                    1366.3                        21.11
                    1371.1                        21.17
                    1376.0                        21.22
                    1380.9                        21.28
                    1385.8                        21.34
                    1390.6                        21.39
                    1395.5                        21.45
                    1400.4                        21.51
                    1405.3                        21.56
                    1410.1                        21.62
                    1415.0                        21.67
                    1419.9                        21.73
                    1424.8                        21.79
                    1429.6                        21.84
                    1434.5                        21.90
                    1439.4                        21.95
                    1444.3                        22.01
                    1449.1                        22.06
                    1454.0                        22.12
                    1458.9                        22.18
                    1463.8                        22.23
                    1468.6                        22.29
                    1473.5                        22.34
                    1478.4                        22.40
                    1483.3                        22.45
                    1488.1                        22.51
                    1493.0                        22.56
                    1497.9                        22.62
                    1502.8                        22.68
                    1507.6                        22.73
                    1512.5                        22.79
                    1517.4                        22.84
                    1522.3                        22.90
                    1527.1                        22.95
                    1532.0                        23.01
                    1536.9                        23.06
                    1541.8                        23.12
                    1546.6                        23.17
                    1551.5                        23.23
                    1556.4                        23.28
                    1561.3                        23.34
                    1566.1                        23.39
                    1571.0                        23.45
                    1575.9                        23.50
                    1580.8                        23.56
                    1585.6                        23.61
                    1590.5                        23.67
                    1595.4                        23.72
                    1600.3                        23.78
                    1605.1                        23.83
                    1610.0                        23.89
                    1614.9                        23.94
                    1619.8                        24.00
                    1624.6                        24.05
                    1629.5                        24.11
                    1634.4                        24.16
                    1639.3                        24.22
                    1644.1                        24.27
                    1649.0                        24.33
                    1653.9                        24.38
                    1658.8                        24.44
                    1663.6                        24.49
                    1668.5                        24.55
                    1673.4                        24.60
                    1678.3                        24.65
                    1683.1                        24.71
                    1688.0                        24.76
                    1692.9                        24.82
                    1697.8                        24.87
                    1702.6                        24.93
                    1707.5                        24.98
                    1712.4                        25.03
                    1717.3                        25.09
                    1722.1                        25.14
                    1727.0                        25.20
                    1731.9                        25.25
                    1736.8                        25.31
                    1741.6                        25.36
                    1746.5                        25.41
                    1751.4                        25.47
                    1756.3                        25.52
                    1761.1                        25.58
                    1766.0                        25.63
                    1770.9                        25.68
                    1775.8                        25.74
                    1780.6                        25.79
                    1785.5                        25.85
                    1790.4                        25.90
                    1795.3                        25.95
                    1800.1                        26.01
                    1805.0                        26.06
                    1809.9                        26.12
                    1814.8                        26.17
                    1819.6                        26.22
                    1824.5                        26.28
                    1829.4                        26.33
                    1834.3                        26.39
                    1839.1                        26.44
                    1844.0                        26.49
                    1848.9                        26.55
                    1853.8                        26.60
                    1858.6                        26.65
                    1863.5                        26.71
                    1868.4                        26.76
                    1873.3                        26.81
                    1878.1                        26.87
                    1883.0                        26.92
                    1887.9                        26.98
                    1892.8                        27.03
                    1897.6                        27.08
                    1902.5                        27.14
                    1907.4                        27.19
                    1912.3                        27.24
                    1917.1                        27.30
                    1922.0                        27.35
                    1926.9                        27.40
                    1931.8                        27.46
                    1936.6                        27.51
                    1941.5                        27.56
                    1946.4                        27.62
                    1951.3                        27.67
                    1956.1                        27.72
                    1961.0                        27.77
                    1965.9                        27.83
                    1970.8                        27.88
                    1975.6                        27.93
                    1980.5                        27.99
                    1985.4                        28.04
                    1990.3                        28.09
                    1995.1                        28.15
                    2000.0                        28.20
