Repository: c0deta1ker/ARPEScape

## Log of updates to ADRESSTools
**Cronus - 28.09.2022:** 
-> Multiple bug fixes and improvement of PES / XPS analysis and curve fitting tools.
-> Updated Theory Data from Microsoft - all up-to-date now.
-> Added Physics Constants to Materials Database.
-> Uploaded MATools to 'Skyfall' version, with new ARPES geometry considered.

**Basil - 21.02.2022:** 
-> Multiple bug fixes and improvement of PES / XPS analysis and curve fitting tools.

**Ajax - 24.11.2021:** Integration of PES / XPS analysis and curve fitting tools.

**v2.1 - 17.07.2020:** Massive upgrade to all UI systems and added several new features for analysis.

File: ADRESSTools_Cronus/MaterialsDatabase_PCC/Electron Inelastic Mean Free Path Database (eIMFPD)/eIMFPD_OpticalData_NIST/039_Y_eIMFP.txt

ELEMENT:
                                      Y 

SOURCE:
                           Tanuma, Powell and Penn
                    Surface Interface Anal. 17 (1991) 911.
       IMFP values determined from optical data and a theoretical model
                                       

ATOMIC WEIGHT:                88.90585

DENSITY:                       4.4700 g/cm**3

TABULATION:

______________________________________________________________________________

                    Energy                         IMFP
                      eV                        Angstroms
______________________________________________________________________________
                      50.0                         4.96
                      54.9                         4.93
                      59.8                         4.93
                      64.6                         4.96
                      69.5                         5.00
                      74.4                         5.06
                      79.3                         5.12
                      84.1                         5.20
                      89.0                         5.28
                      93.9                         5.37
                      98.8                         5.46
                     103.6                         5.55
                     108.5                         5.65
                     113.4                         5.75
                     118.3                         5.85
                     123.1                         5.95
                     128.0                         6.06
                     132.9                         6.16
                     137.8                         6.27
                     142.6                         6.37
                     147.5                         6.48
                     152.4                         6.59
                     157.3                         6.69
                     162.1                         6.80
                     167.0                         6.91
                     171.9                         7.02
                     176.8                         7.12
                     181.6                         7.23
                     186.5                         7.34
                     191.4                         7.45
                     196.3                         7.56
                     201.1                         7.66
                     206.0                         7.77
                     210.9                         7.88
                     215.8                         7.99
                     220.6                         8.09
                     225.5                         8.20
                     230.4                         8.31
                     235.3                         8.41
                     240.1                         8.52
                     245.0                         8.63
                     249.9                         8.73
                     254.8                         8.84
                     259.6                         8.94
                     264.5                         9.05
                     269.4                         9.16
                     274.3                         9.26
                     279.1                         9.37
                     284.0                         9.47
                     288.9                         9.58
                     293.8                         9.68
                     298.6                         9.78
                     303.5                         9.89
                     308.4                         9.99
                     313.3                        10.10
                     318.1                        10.20
                     323.0                        10.30
                     327.9                        10.41
                     332.8                        10.51
                     337.6                        10.61
                     342.5                        10.72
                     347.4                        10.82
                     352.3                        10.92
                     357.1                        11.02
                     362.0                        11.12
                     366.9                        11.23
                     371.8                        11.33
                     376.6                        11.43
                     381.5                        11.53
                     386.4                        11.63
                     391.3                        11.73
                     396.1                        11.83
                     401.0                        11.93
                     405.9                        12.03
                     410.8                        12.13
                     415.6                        12.23
                     420.5                        12.33
                     425.4                        12.43
                     430.3                        12.53
                     435.1                        12.63
                     440.0                        12.73
                     444.9                        12.83
                     449.8                        12.93
                     454.6                        13.03
                     459.5                        13.13
                     464.4                        13.23
                     469.3                        13.32
                     474.1                        13.42
                     479.0                        13.52
                     483.9                        13.62
                     488.8                        13.72
                     493.6                        13.81
                     498.5                        13.91
                     503.4                        14.01
                     508.3                        14.11
                     513.1                        14.20
                     518.0                        14.30
                     522.9                        14.40
                     527.8                        14.49
                     532.6                        14.59
                     537.5                        14.69
                     542.4                        14.78
                     547.3                        14.88
                     552.1                        14.98
                     557.0                        15.07
                     561.9                        15.17
                     566.8                        15.26
                     571.6                        15.36
                     576.5                        15.45
                     581.4                        15.55
                     586.3                        15.64
                     591.1                        15.74
                     596.0                        15.83
                     600.9                        15.93
                     605.8                        16.02
                     610.6                        16.12
                     615.5                        16.21
                     620.4                        16.31
                     625.3                        16.40
                     630.1                        16.50
                     635.0                        16.59
                     639.9                        16.68
                     644.8                        16.78
                     649.6                        16.87
                     654.5                        16.97
                     659.4                        17.06
                     664.3                        17.15
                     669.1                        17.25
                     674.0                        17.34
                     678.9                        17.43
                     683.8                        17.53
                     688.6                        17.62
                     693.5                        17.71
                     698.4                        17.80
                     703.3                        17.90
                     708.1                        17.99
                     713.0                        18.08
                     717.9                        18.17
                     722.8                        18.27
                     727.6                        18.36
                     732.5                        18.45
                     737.4                        18.54
                     742.3                        18.63
                     747.1                        18.73
                     752.0                        18.82
                     756.9                        18.91
                     761.8                        19.00
                     766.6                        19.09
                     771.5                        19.18
                     776.4                        19.27
                     781.3                        19.37
                     786.1                        19.46
                     791.0                        19.55
                     795.9                        19.64
                     800.8                        19.73
                     805.6                        19.82
                     810.5                        19.91
                     815.4                        20.00
                     820.3                        20.09
                     825.1                        20.18
                     830.0                        20.27
                     834.9                        20.36
                     839.8                        20.45
                     844.6                        20.54
                     849.5                        20.63
                     854.4                        20.72
                     859.3                        20.81
                     864.1                        20.90
                     869.0                        20.99
                     873.9                        21.08
                     878.8                        21.17
                     883.6                        21.26
                     888.5                        21.35
                     893.4                        21.44
                     898.3                        21.53
                     903.1                        21.62
                     908.0                        21.71
                     912.9                        21.80
                     917.8                        21.89
                     922.6                        21.98
                     927.5                        22.06
                     932.4                        22.15
                     937.3                        22.24
                     942.1                        22.33
                     947.0                        22.42
                     951.9                        22.51
                     956.8                        22.60
                     961.6                        22.68
                     966.5                        22.77
                     971.4                        22.86
                     976.3                        22.95
                     981.1                        23.04
                     986.0                        23.13
                     990.9                        23.21
                     995.8                        23.30
                    1000.6                        23.39
                    1005.5                        23.48
                    1010.4                        23.56
                    1015.3                        23.65
                    1020.1                        23.74
                    1025.0                        23.83
                    1029.9                        23.91
                    1034.8                        24.00
                    1039.6                        24.09
                    1044.5                        24.18
                    1049.4                        24.26
                    1054.3                        24.35
                    1059.1                        24.44
                    1064.0                        24.53
                    1068.9                        24.61
                    1073.8                        24.70
                    1078.6                        24.79
                    1083.5                        24.87
                    1088.4                        24.96
                    1093.3                        25.05
                    1098.1                        25.13
                    1103.0                        25.22
                    1107.9                        25.31
                    1112.8                        25.39
                    1117.6                        25.48
                    1122.5                        25.57
                    1127.4                        25.65
                    1132.3                        25.74
                    1137.1                        25.82
                    1142.0                        25.91
                    1146.9                        26.00
                    1151.8                        26.08
                    1156.6                        26.17
                    1161.5                        26.25
                    1166.4                        26.34
                    1171.3                        26.43
                    1176.1                        26.51
                    1181.0                        26.60
                    1185.9                        26.68
                    1190.8                        26.77
                    1195.6                        26.85
                    1200.5                        26.94
                    1205.4                        27.02
                    1210.3                        27.11
                    1215.1                        27.20
                    1220.0                        27.28
                    1224.9                        27.37
                    1229.8                        27.45
                    1234.6                        27.54
                    1239.5                        27.62
                    1244.4                        27.71
                    1249.3                        27.79
                    1254.1                        27.88
                    1259.0                        27.96
                    1263.9                        28.05
                    1268.8                        28.13
                    1273.6                        28.22
                    1278.5                        28.30
                    1283.4                        28.38
                    1288.3                        28.47
                    1293.1                        28.55
                    1298.0                        28.64
                    1302.9                        28.72
                    1307.8                        28.81
                    1312.6                        28.89
                    1317.5                        28.98
                    1322.4                        29.06
                    1327.3                        29.14
                    1332.1                        29.23
                    1337.0                        29.31
                    1341.9                        29.40
                    1346.8                        29.48
                    1351.6                        29.56
                    1356.5                        29.65
                    1361.4                        29.73
                    1366.3                        29.82
                    1371.1                        29.90
                    1376.0                        29.98
                    1380.9                        30.07
                    1385.8                        30.15
                    1390.6                        30.24
                    1395.5                        30.32
                    1400.4                        30.40
                    1405.3                        30.49
                    1410.1                        30.57
                    1415.0                        30.65
                    1419.9                        30.74
                    1424.8                        30.82
                    1429.6                        30.90
                    1434.5                        30.99
                    1439.4                        31.07
                    1444.3                        31.15
                    1449.1                        31.24
                    1454.0                        31.32
                    1458.9                        31.40
                    1463.8                        31.48
                    1468.6                        31.57
                    1473.5                        31.65
                    1478.4                        31.73
                    1483.3                        31.82
                    1488.1                        31.90
                    1493.0                        31.98
                    1497.9                        32.06
                    1502.8                        32.15
                    1507.6                        32.23
                    1512.5                        32.31
                    1517.4                        32.40
                    1522.3                        32.48
                    1527.1                        32.56
                    1532.0                        32.64
                    1536.9                        32.73
                    1541.8                        32.81
                    1546.6                        32.89
                    1551.5                        32.97
                    1556.4                        33.05
                    1561.3                        33.14
                    1566.1                        33.22
                    1571.0                        33.30
                    1575.9                        33.38
                    1580.8                        33.47
                    1585.6                        33.55
                    1590.5                        33.63
                    1595.4                        33.71
                    1600.3                        33.79
                    1605.1                        33.88
                    1610.0                        33.96
                    1614.9                        34.04
                    1619.8                        34.12
                    1624.6                        34.20
                    1629.5                        34.28
                    1634.4                        34.37
                    1639.3                        34.45
                    1644.1                        34.53
                    1649.0                        34.61
                    1653.9                        34.69
                    1658.8                        34.77
                    1663.6                        34.86
                    1668.5                        34.94
                    1673.4                        35.02
                    1678.3                        35.10
                    1683.1                        35.18
                    1688.0                        35.26
                    1692.9                        35.34
                    1697.8                        35.42
                    1702.6                        35.51
                    1707.5                        35.59
                    1712.4                        35.67
                    1717.3                        35.75
                    1722.1                        35.83
                    1727.0                        35.91
                    1731.9                        35.99
                    1736.8                        36.07
                    1741.6                        36.15
                    1746.5                        36.24
                    1751.4                        36.32
                    1756.3                        36.40
                    1761.1                        36.48
                    1766.0                        36.56
                    1770.9                        36.64
                    1775.8                        36.72
                    1780.6                        36.80
                    1785.5                        36.88
                    1790.4                        36.96
                    1795.3                        37.04
                    1800.1                        37.12
                    1805.0                        37.20
                    1809.9                        37.28
                    1814.8                        37.36
                    1819.6                        37.44
                    1824.5                        37.53
                    1829.4                        37.61
                    1834.3                        37.69
                    1839.1                        37.77
                    1844.0                        37.85
                    1848.9                        37.93
                    1853.8                        38.01
                    1858.6                        38.09
                    1863.5                        38.17
                    1868.4                        38.25
                    1873.3                        38.33
                    1878.1                        38.41
                    1883.0                        38.49
                    1887.9                        38.57
                    1892.8                        38.65
                    1897.6                        38.73
                    1902.5                        38.81
                    1907.4                        38.89
                    1912.3                        38.97
                    1917.1                        39.05
                    1922.0                        39.13
                    1926.9                        39.21
                    1931.8                        39.29
                    1936.6                        39.37
                    1941.5                        39.45
                    1946.4                        39.53
                    1951.3                        39.61
                    1956.1                        39.68
                    1961.0                        39.76
                    1965.9                        39.84
                    1970.8                        39.92
                    1975.6                        40.00
                    1980.5                        40.08
                    1985.4                        40.16
                    1990.3                        40.24
                    1995.1                        40.32
                    2000.0                        40.40

File: ADRESSTools_Cronus/MaterialsDatabase_PCC/Electron Inelastic Mean Free Path Database (eIMFPD)/eIMFPD_OpticalData_NIST/046_Pd_2_eIMFP.txt

ELEMENT:
                                      Pd

SOURCE:
                          Kwei, Chen, Tung and Wang
        Surface Sci. 293 (1993) 202; Y. F. Chen, Private communication
       IMFP values determined from optical data and a theoretical model
                                       

ATOMIC WEIGHT:               106.42000

DENSITY:                      12.0000 g/cm**3

TABULATION:

______________________________________________________________________________

                    Energy                         IMFP
                      eV                        Angstroms
______________________________________________________________________________
                     100.0                         4.90
                     104.8                         4.90
                     109.5                         4.91
                     114.3                         4.93
                     119.0                         4.95
                     123.8                         4.98
                     128.5                         5.02
                     133.3                         5.05
                     138.0                         5.10
                     142.8                         5.14
                     147.5                         5.19
                     152.3                         5.23
                     157.0                         5.29
                     161.8                         5.34
                     166.5                         5.39
                     171.3                         5.45
                     176.0                         5.51
                     180.8                         5.57
                     185.5                         5.63
                     190.3                         5.69
                     195.0                         5.75
                     199.8                         5.82
                     204.5                         5.88
                     209.3                         5.95
                     214.0                         6.01
                     218.8                         6.08
                     223.5                         6.15
                     228.3                         6.22
                     233.0                         6.28
                     237.8                         6.35
                     242.5                         6.42
                     247.3                         6.49
                     252.0                         6.56
                     256.8                         6.63
                     261.5                         6.70
                     266.3                         6.77
                     271.0                         6.84
                     275.8                         6.91
                     280.5                         6.99
                     285.3                         7.06
                     290.0                         7.13
                     294.8                         7.20
                     299.5                         7.27
                     304.3                         7.34
                     309.0                         7.42
                     313.8                         7.49
                     318.5                         7.56
                     323.3                         7.63
                     328.0                         7.71
                     332.8                         7.78
                     337.5                         7.85
                     342.3                         7.92
                     347.0                         8.00
                     351.8                         8.07
                     356.5                         8.14
                     361.3                         8.21
                     366.0                         8.29
                     370.8                         8.36
                     375.5                         8.43
                     380.3                         8.50
                     385.0                         8.58
                     389.8                         8.65
                     394.5                         8.72
                     399.3                         8.79
                     404.0                         8.87
                     408.8                         8.94
                     413.5                         9.01
                     418.3                         9.08
                     423.0                         9.16
                     427.8                         9.23
                     432.5                         9.30
                     437.3                         9.37
                     442.0                         9.44
                     446.8                         9.52
                     451.5                         9.59
                     456.3                         9.66
                     461.0                         9.73
                     465.8                         9.81
                     470.5                         9.88
                     475.3                         9.95
                     480.0                        10.02
                     484.8                        10.09
                     489.5                        10.16
                     494.3                        10.24
                     499.0                        10.31
                     503.8                        10.38
                     508.5                        10.45
                     513.3                        10.52
                     518.0                        10.59
                     522.8                        10.66
                     527.5                        10.74
                     532.3                        10.81
                     537.0                        10.88
                     541.8                        10.95
                     546.5                        11.02
                     551.3                        11.09
                     556.0                        11.16
                     560.8                        11.23
                     565.5                        11.30
                     570.3                        11.37
                     575.0                        11.45
                     579.8                        11.52
                     584.5                        11.59
                     589.3                        11.66
                     594.0                        11.73
                     598.8                        11.80
                     603.5                        11.87
                     608.3                        11.94
                     613.0                        12.01
                     617.8                        12.08
                     622.5                        12.15
                     627.3                        12.22
                     632.0                        12.29
                     636.8                        12.36
                     641.5                        12.43
                     646.3                        12.50
                     651.0                        12.57
                     655.8                        12.64
                     660.5                        12.71
                     665.3                        12.77
                     670.0                        12.84
                     674.8                        12.91
                     679.5                        12.98
                     684.3                        13.05
                     689.0                        13.12
                     693.8                        13.19
                     698.5                        13.26
                     703.3                        13.33
                     708.0                        13.40
                     712.8                        13.46
                     717.5                        13.53
                     722.3                        13.60
                     727.0                        13.67
                     731.8                        13.74
                     736.5                        13.81
                     741.3                        13.88
                     746.0                        13.94
                     750.8                        14.01
                     755.5                        14.08
                     760.3                        14.15
                     765.0                        14.22
                     769.8                        14.29
                     774.5                        14.35
                     779.3                        14.42
                     784.0                        14.49
                     788.8                        14.56
                     793.5                        14.62
                     798.3                        14.69
                     803.0                        14.76
                     807.8                        14.83
                     812.5                        14.89
                     817.3                        14.96
                     822.0                        15.03
                     826.8                        15.10
                     831.5                        15.16
                     836.3                        15.23
                     841.0                        15.30
                     845.8                        15.37
                     850.5                        15.43
                     855.3                        15.50
                     860.0                        15.57
                     864.8                        15.63
                     869.5                        15.70
                     874.3                        15.77
                     879.0                        15.83
                     883.8                        15.90
                     888.5                        15.97
                     893.3                        16.03
                     898.0                        16.10
                     902.8                        16.17
                     907.5                        16.23
                     912.3                        16.30
                     917.0                        16.36
                     921.8                        16.43
                     926.5                        16.50
                     931.3                        16.56
                     936.0                        16.63
                     940.8                        16.69
                     945.5                        16.76
                     950.3                        16.83
                     955.0                        16.89
                     959.8                        16.96
                     964.5                        17.02
                     969.3                        17.09
                     974.0                        17.16
                     978.8                        17.22
                     983.5                        17.29
                     988.3                        17.35
                     993.0                        17.42
                     997.8                        17.48
                    1002.5                        17.55
                    1007.3                        17.61
                    1012.0                        17.68
                    1016.8                        17.74
                    1021.5                        17.81
                    1026.3                        17.87
                    1031.0                        17.94
                    1035.8                        18.00
                    1040.5                        18.07
                    1045.3                        18.13
                    1050.0                        18.20
                    1054.8                        18.26
                    1059.5                        18.33
                    1064.3                        18.39
                    1069.0                        18.46
                    1073.8                        18.52
                    1078.5                        18.59
                    1083.3                        18.65
                    1088.0                        18.71
                    1092.8                        18.78
                    1097.5                        18.84
                    1102.3                        18.91
                    1107.0                        18.97
                    1111.8                        19.04
                    1116.5                        19.10
                    1121.3                        19.16
                    1126.0                        19.23
                    1130.8                        19.29
                    1135.5                        19.36
                    1140.3                        19.42
                    1145.0                        19.48
                    1149.8                        19.55
                    1154.5                        19.61
                    1159.3                        19.68
                    1164.0                        19.74
                    1168.8                        19.80
                    1173.5                        19.87
                    1178.3                        19.93
                    1183.0                        19.99
                    1187.8                        20.06
                    1192.5                        20.12
                    1197.3                        20.18
                    1202.0                        20.25
                    1206.8                        20.31
                    1211.5                        20.37
                    1216.3                        20.44
                    1221.0                        20.50
                    1225.8                        20.56
                    1230.5                        20.63
                    1235.3                        20.69
                    1240.0                        20.75
                    1244.8                        20.81
                    1249.5                        20.88
                    1254.3                        20.94
                    1259.0                        21.00
                    1263.8                        21.07
                    1268.5                        21.13
                    1273.3                        21.19
                    1278.0                        21.25
                    1282.8                        21.32
                    1287.5                        21.38
                    1292.3                        21.44
                    1297.0                        21.50
                    1301.8                        21.57
                    1306.5                        21.63
                    1311.3                        21.69
                    1316.0                        21.75
                    1320.8                        21.82
                    1325.5                        21.88
                    1330.3                        21.94
                    1335.0                        22.00
                    1339.8                        22.07
                    1344.5                        22.13
                    1349.3                        22.19
                    1354.0                        22.25
                    1358.8                        22.31
                    1363.5                        22.38
                    1368.3                        22.44
                    1373.0                        22.50
                    1377.8                        22.56
                    1382.5                        22.62
                    1387.3                        22.69
                    1392.0                        22.75
                    1396.8                        22.81
                    1401.5                        22.87
                    1406.3                        22.93
                    1411.0                        22.99
                    1415.8                        23.06
                    1420.5                        23.12
                    1425.3                        23.18
                    1430.0                        23.24
                    1434.8                        23.30
                    1439.5                        23.36
                    1444.3                        23.42
                    1449.0                        23.49
                    1453.8                        23.55
                    1458.5                        23.61
                    1463.3                        23.67
                    1468.0                        23.73
                    1472.8                        23.79
                    1477.5                        23.85
                    1482.3                        23.91
                    1487.0                        23.97
                    1491.8                        24.04
                    1496.5                        24.10
                    1501.3                        24.16
                    1506.0                        24.22
                    1510.8                        24.28
                    1515.5                        24.34
                    1520.3                        24.40
                    1525.0                        24.46
                    1529.8                        24.52
                    1534.5                        24.58
                    1539.3                        24.64
                    1544.0                        24.70
                    1548.8                        24.76
                    1553.5                        24.83
                    1558.3                        24.89
                    1563.0                        24.95
                    1567.8                        25.01
                    1572.5                        25.07
                    1577.3                        25.13
                    1582.0                        25.19
                    1586.8                        25.25
                    1591.5                        25.31
                    1596.3                        25.37
                    1601.0                        25.43
                    1605.8                        25.49
                    1610.5                        25.55
                    1615.3                        25.61
                    1620.0                        25.67
                    1624.8                        25.73
                    1629.5                        25.79
                    1634.3                        25.85
                    1639.0                        25.91
                    1643.8                        25.97
                    1648.5                        26.03
                    1653.3                        26.09
                    1658.0                        26.15
                    1662.8                        26.21
                    1667.5                        26.27
                    1672.3                        26.33
                    1677.0                        26.39
                    1681.8                        26.45
                    1686.5                        26.51
                    1691.3                        26.57
                    1696.0                        26.63
                    1700.8                        26.69
                    1705.5                        26.75
                    1710.3                        26.81
                    1715.0                        26.87
                    1719.8                        26.92
                    1724.5                        26.98
                    1729.3                        27.04
                    1734.0                        27.10
                    1738.8                        27.16
                    1743.5                        27.22
                    1748.3                        27.28
                    1753.0                        27.34
                    1757.8                        27.40
                    1762.5                        27.46
                    1767.3                        27.52
                    1772.0                        27.58
                    1776.8                        27.64
                    1781.5                        27.70
                    1786.3                        27.75
                    1791.0                        27.81
                    1795.8                        27.87
                    1800.5                        27.93
                    1805.3                        27.99
                    1810.0                        28.05
                    1814.8                        28.11
                    1819.5                        28.17
                    1824.3                        28.23
                    1829.0                        28.28
                    1833.8                        28.34
                    1838.5                        28.40
                    1843.3                        28.46
                    1848.0                        28.52
                    1852.8                        28.58
                    1857.5                        28.64
                    1862.3                        28.70
                    1867.0                        28.75
                    1871.8                        28.81
                    1876.5                        28.87
                    1881.3                        28.93
                    1886.0                        28.99
                    1890.8                        29.05
                    1895.5                        29.10
                    1900.3                        29.16
                    1905.0                        29.22
                    1909.8                        29.28
                    1914.5                        29.34
                    1919.3                        29.40
                    1924.0                        29.45
                    1928.8                        29.51
                    1933.5                        29.57
                    1938.3                        29.63
                    1943.0                        29.69
                    1947.8                        29.75
                    1952.5                        29.80
                    1957.3                        29.86
                    1962.0                        29.92
                    1966.8                        29.98
                    1971.5                        30.04
                    1976.3                        30.09
                    1981.0                        30.15
                    1985.8                        30.21
                    1990.5                        30.27
                    1995.3                        30.33
                    2000.0                        30.38
