Repository: c0deta1ker/ARPEScape

## Log of updates to ADRESSTools
**Cronus - 28.09.2022:** 
-> Multiple bug fixes and improvement of PES / XPS analysis and curve fitting tools.
-> Updated Theory Data from Microsoft - all up-to-date now.
-> Added Physics Constants to Materials Database.
-> Uploaded MATools to 'Skyfall' version, with new ARPES geometry considered.

**Basil - 21.02.2022:** 
-> Multiple bug fixes and improvement of PES / XPS analysis and curve fitting tools.

**Ajax - 24.11.2021:** Integration of PES / XPS analysis and curve fitting tools.

**v2.1 - 17.07.2020:** Massive upgrade to all UI systems and added several new features for analysis.

File: ADRESSTools_Cronus/MaterialsDatabase_PCC/Electron Inelastic Mean Free Path Database (eIMFPD)/eIMFPD_OpticalData_NIST/066_Dy_eIMFP.txt

ELEMENT:
                                      Dy

SOURCE:
                           Tanuma, Powell and Penn
                               Unpublished data
       IMFP values determined from optical data and a theoretical model
                                       

ATOMIC WEIGHT:               162.50000

DENSITY:                       8.5500 g/cm**3

TABULATION:

______________________________________________________________________________

                    Energy                         IMFP
                      eV                        Angstroms
______________________________________________________________________________
                      50.0                         3.91
                      54.9                         3.91
                      59.8                         3.91
                      64.6                         3.94
                      69.5                         3.97
                      74.4                         4.01
                      79.3                         4.06
                      84.1                         4.11
                      89.0                         4.17
                      93.9                         4.23
                      98.8                         4.30
                     103.6                         4.36
                     108.5                         4.43
                     113.4                         4.50
                     118.3                         4.58
                     123.1                         4.65
                     128.0                         4.73
                     132.9                         4.80
                     137.8                         4.88
                     142.6                         4.96
                     147.5                         5.04
                     152.4                         5.11
                     157.3                         5.19
                     162.1                         5.27
                     167.0                         5.35
                     171.9                         5.43
                     176.8                         5.51
                     181.6                         5.59
                     186.5                         5.67
                     191.4                         5.74
                     196.3                         5.82
                     201.1                         5.90
                     206.0                         5.98
                     210.9                         6.06
                     215.8                         6.14
                     220.6                         6.22
                     225.5                         6.30
                     230.4                         6.38
                     235.3                         6.46
                     240.1                         6.53
                     245.0                         6.61
                     249.9                         6.69
                     254.8                         6.77
                     259.6                         6.85
                     264.5                         6.92
                     269.4                         7.00
                     274.3                         7.08
                     279.1                         7.16
                     284.0                         7.23
                     288.9                         7.31
                     293.8                         7.39
                     298.6                         7.47
                     303.5                         7.54
                     308.4                         7.62
                     313.3                         7.70
                     318.1                         7.77
                     323.0                         7.85
                     327.9                         7.92
                     332.8                         8.00
                     337.6                         8.08
                     342.5                         8.15
                     347.4                         8.23
                     352.3                         8.30
                     357.1                         8.38
                     362.0                         8.45
                     366.9                         8.53
                     371.8                         8.60
                     376.6                         8.68
                     381.5                         8.75
                     386.4                         8.83
                     391.3                         8.90
                     396.1                         8.98
                     401.0                         9.05
                     405.9                         9.12
                     410.8                         9.20
                     415.6                         9.27
                     420.5                         9.34
                     425.4                         9.42
                     430.3                         9.49
                     435.1                         9.57
                     440.0                         9.64
                     444.9                         9.71
                     449.8                         9.78
                     454.6                         9.86
                     459.5                         9.93
                     464.4                        10.00
                     469.3                        10.07
                     474.1                        10.15
                     479.0                        10.22
                     483.9                        10.29
                     488.8                        10.36
                     493.6                        10.44
                     498.5                        10.51
                     503.4                        10.58
                     508.3                        10.65
                     513.1                        10.72
                     518.0                        10.79
                     522.9                        10.86
                     527.8                        10.94
                     532.6                        11.01
                     537.5                        11.08
                     542.4                        11.15
                     547.3                        11.22
                     552.1                        11.29
                     557.0                        11.36
                     561.9                        11.43
                     566.8                        11.50
                     571.6                        11.57
                     576.5                        11.64
                     581.4                        11.71
                     586.3                        11.78
                     591.1                        11.85
                     596.0                        11.92
                     600.9                        11.99
                     605.8                        12.06
                     610.6                        12.13
                     615.5                        12.20
                     620.4                        12.27
                     625.3                        12.34
                     630.1                        12.41
                     635.0                        12.48
                     639.9                        12.55
                     644.8                        12.62
                     649.6                        12.69
                     654.5                        12.76
                     659.4                        12.82
                     664.3                        12.89
                     669.1                        12.96
                     674.0                        13.03
                     678.9                        13.10
                     683.8                        13.17
                     688.6                        13.24
                     693.5                        13.30
                     698.4                        13.37
                     703.3                        13.44
                     708.1                        13.51
                     713.0                        13.58
                     717.9                        13.64
                     722.8                        13.71
                     727.6                        13.78
                     732.5                        13.85
                     737.4                        13.92
                     742.3                        13.98
                     747.1                        14.05
                     752.0                        14.12
                     756.9                        14.19
                     761.8                        14.25
                     766.6                        14.32
                     771.5                        14.39
                     776.4                        14.45
                     781.3                        14.52
                     786.1                        14.59
                     791.0                        14.65
                     795.9                        14.72
                     800.8                        14.79
                     805.6                        14.86
                     810.5                        14.92
                     815.4                        14.99
                     820.3                        15.05
                     825.1                        15.12
                     830.0                        15.19
                     834.9                        15.25
                     839.8                        15.32
                     844.6                        15.39
                     849.5                        15.45
                     854.4                        15.52
                     859.3                        15.58
                     864.1                        15.65
                     869.0                        15.72
                     873.9                        15.78
                     878.8                        15.85
                     883.6                        15.91
                     888.5                        15.98
                     893.4                        16.05
                     898.3                        16.11
                     903.1                        16.18
                     908.0                        16.24
                     912.9                        16.31
                     917.8                        16.37
                     922.6                        16.44
                     927.5                        16.50
                     932.4                        16.57
                     937.3                        16.63
                     942.1                        16.70
                     947.0                        16.76
                     951.9                        16.83
                     956.8                        16.89
                     961.6                        16.96
                     966.5                        17.02
                     971.4                        17.09
                     976.3                        17.15
                     981.1                        17.22
                     986.0                        17.28
                     990.9                        17.35
                     995.8                        17.41
                    1000.6                        17.48
                    1005.5                        17.54
                    1010.4                        17.61
                    1015.3                        17.67
                    1020.1                        17.73
                    1025.0                        17.80
                    1029.9                        17.86
                    1034.8                        17.93
                    1039.6                        17.99
                    1044.5                        18.06
                    1049.4                        18.12
                    1054.3                        18.18
                    1059.1                        18.25
                    1064.0                        18.31
                    1068.9                        18.37
                    1073.8                        18.44
                    1078.6                        18.50
                    1083.5                        18.57
                    1088.4                        18.63
                    1093.3                        18.69
                    1098.1                        18.76
                    1103.0                        18.82
                    1107.9                        18.88
                    1112.8                        18.95
                    1117.6                        19.01
                    1122.5                        19.07
                    1127.4                        19.14
                    1132.3                        19.20
                    1137.1                        19.26
                    1142.0                        19.33
                    1146.9                        19.39
                    1151.8                        19.45
                    1156.6                        19.52
                    1161.5                        19.58
                    1166.4                        19.64
                    1171.3                        19.71
                    1176.1                        19.77
                    1181.0                        19.83
                    1185.9                        19.89
                    1190.8                        19.96
                    1195.6                        20.02
                    1200.5                        20.08
                    1205.4                        20.15
                    1210.3                        20.21
                    1215.1                        20.27
                    1220.0                        20.33
                    1224.9                        20.40
                    1229.8                        20.46
                    1234.6                        20.52
                    1239.5                        20.58
                    1244.4                        20.65
                    1249.3                        20.71
                    1254.1                        20.77
                    1259.0                        20.83
                    1263.9                        20.89
                    1268.8                        20.96
                    1273.6                        21.02
                    1278.5                        21.08
                    1283.4                        21.14
                    1288.3                        21.20
                    1293.1                        21.27
                    1298.0                        21.33
                    1302.9                        21.39
                    1307.8                        21.45
                    1312.6                        21.51
                    1317.5                        21.58
                    1322.4                        21.64
                    1327.3                        21.70
                    1332.1                        21.76
                    1337.0                        21.82
                    1341.9                        21.88
                    1346.8                        21.95
                    1351.6                        22.01
                    1356.5                        22.07
                    1361.4                        22.13
                    1366.3                        22.19
                    1371.1                        22.25
                    1376.0                        22.32
                    1380.9                        22.38
                    1385.8                        22.44
                    1390.6                        22.50
                    1395.5                        22.56
                    1400.4                        22.62
                    1405.3                        22.68
                    1410.1                        22.74
                    1415.0                        22.81
                    1419.9                        22.87
                    1424.8                        22.93
                    1429.6                        22.99
                    1434.5                        23.05
                    1439.4                        23.11
                    1444.3                        23.17
                    1449.1                        23.23
                    1454.0                        23.29
                    1458.9                        23.35
                    1463.8                        23.42
                    1468.6                        23.48
                    1473.5                        23.54
                    1478.4                        23.60
                    1483.3                        23.66
                    1488.1                        23.72
                    1493.0                        23.78
                    1497.9                        23.84
                    1502.8                        23.90
                    1507.6                        23.96
                    1512.5                        24.02
                    1517.4                        24.08
                    1522.3                        24.14
                    1527.1                        24.20
                    1532.0                        24.26
                    1536.9                        24.32
                    1541.8                        24.38
                    1546.6                        24.45
                    1551.5                        24.51
                    1556.4                        24.57
                    1561.3                        24.63
                    1566.1                        24.69
                    1571.0                        24.75
                    1575.9                        24.81
                    1580.8                        24.87
                    1585.6                        24.93
                    1590.5                        24.99
                    1595.4                        25.05
                    1600.3                        25.11
                    1605.1                        25.17
                    1610.0                        25.23
                    1614.9                        25.29
                    1619.8                        25.35
                    1624.6                        25.41
                    1629.5                        25.47
                    1634.4                        25.53
                    1639.3                        25.59
                    1644.1                        25.65
                    1649.0                        25.71
                    1653.9                        25.77
                    1658.8                        25.83
                    1663.6                        25.88
                    1668.5                        25.94
                    1673.4                        26.00
                    1678.3                        26.06
                    1683.1                        26.12
                    1688.0                        26.18
                    1692.9                        26.24
                    1697.8                        26.30
                    1702.6                        26.36
                    1707.5                        26.42
                    1712.4                        26.48
                    1717.3                        26.54
                    1722.1                        26.60
                    1727.0                        26.66
                    1731.9                        26.72
                    1736.8                        26.78
                    1741.6                        26.84
                    1746.5                        26.90
                    1751.4                        26.95
                    1756.3                        27.01
                    1761.1                        27.07
                    1766.0                        27.13
                    1770.9                        27.19
                    1775.8                        27.25
                    1780.6                        27.31
                    1785.5                        27.37
                    1790.4                        27.43
                    1795.3                        27.49
                    1800.1                        27.55
                    1805.0                        27.60
                    1809.9                        27.66
                    1814.8                        27.72
                    1819.6                        27.78
                    1824.5                        27.84
                    1829.4                        27.90
                    1834.3                        27.96
                    1839.1                        28.02
                    1844.0                        28.08
                    1848.9                        28.13
                    1853.8                        28.19
                    1858.6                        28.25
                    1863.5                        28.31
                    1868.4                        28.37
                    1873.3                        28.43
                    1878.1                        28.49
                    1883.0                        28.54
                    1887.9                        28.60
                    1892.8                        28.66
                    1897.6                        28.72
                    1902.5                        28.78
                    1907.4                        28.84
                    1912.3                        28.90
                    1917.1                        28.95
                    1922.0                        29.01
                    1926.9                        29.07
                    1931.8                        29.13
                    1936.6                        29.19
                    1941.5                        29.25
                    1946.4                        29.30
                    1951.3                        29.36
                    1956.1                        29.42
                    1961.0                        29.48
                    1965.9                        29.54
                    1970.8                        29.60
                    1975.6                        29.65
                    1980.5                        29.71
                    1985.4                        29.77
                    1990.3                        29.83
                    1995.1                        29.89
                    2000.0                        29.94

File: ADRESSTools_Cronus/MaterialsDatabase_PCC/Electron Inelastic Mean Free Path Database (eIMFPD)/eIMFPD_OpticalData_NIST/068_Er_eIMFP.txt

ELEMENT:
                                      Er

SOURCE:
                           Tanuma, Powell and Penn
                    Surface Interface Anal. 21 (1994) 165.
                 IMFP values determined from TPP-2M equation
                                       

ATOMIC WEIGHT:               167.26000

DENSITY:                       9.0700 g/cm**3

TABULATION:

______________________________________________________________________________

                    Energy                         IMFP
                      eV                        Angstroms
______________________________________________________________________________
                      50.0                         4.98
                      54.9                         4.91
                      59.8                         4.85
                      64.6                         4.81
                      69.5                         4.79
                      74.4                         4.79
                      79.3                         4.80
                      84.1                         4.82
                      89.0                         4.85
                      93.9                         4.89
                      98.8                         4.94
                     103.6                         4.99
                     108.5                         5.04
                     113.4                         5.10
                     118.3                         5.16
                     123.1                         5.23
                     128.0                         5.30
                     132.9                         5.37
                     137.8                         5.44
                     142.6                         5.51
                     147.5                         5.58
                     152.4                         5.65
                     157.3                         5.73
                     162.1                         5.80
                     167.0                         5.88
                     171.9                         5.96
                     176.8                         6.03
                     181.6                         6.11
                     186.5                         6.19
                     191.4                         6.27
                     196.3                         6.35
                     201.1                         6.42
                     206.0                         6.50
                     210.9                         6.58
                     215.8                         6.66
                     220.6                         6.74
                     225.5                         6.82
                     230.4                         6.90
                     235.3                         6.97
                     240.1                         7.05
                     245.0                         7.13
                     249.9                         7.21
                     254.8                         7.29
                     259.6                         7.37
                     264.5                         7.45
                     269.4                         7.53
                     274.3                         7.60
                     279.1                         7.68
                     284.0                         7.76
                     288.9                         7.84
                     293.8                         7.92
                     298.6                         8.00
                     303.5                         8.07
                     308.4                         8.15
                     313.3                         8.23
                     318.1                         8.31
                     323.0                         8.38
                     327.9                         8.46
                     332.8                         8.54
                     337.6                         8.62
                     342.5                         8.69
                     347.4                         8.77
                     352.3                         8.85
                     357.1                         8.93
                     362.0                         9.00
                     366.9                         9.08
                     371.8                         9.16
                     376.6                         9.23
                     381.5                         9.31
                     386.4                         9.38
                     391.3                         9.46
                     396.1                         9.54
                     401.0                         9.61
                     405.9                         9.69
                     410.8                         9.76
                     415.6                         9.84
                     420.5                         9.91
                     425.4                         9.99
                     430.3                        10.06
                     435.1                        10.14
                     440.0                        10.21
                     444.9                        10.29
                     449.8                        10.36
                     454.6                        10.44
                     459.5                        10.51
                     464.4                        10.59
                     469.3                        10.66
                     474.1                        10.74
                     479.0                        10.81
                     483.9                        10.88
                     488.8                        10.96
                     493.6                        11.03
                     498.5                        11.11
                     503.4                        11.18
                     508.3                        11.25
                     513.1                        11.33
                     518.0                        11.40
                     522.9                        11.47
                     527.8                        11.55
                     532.6                        11.62
                     537.5                        11.69
                     542.4                        11.77
                     547.3                        11.84
                     552.1                        11.91
                     557.0                        11.98
                     561.9                        12.06
                     566.8                        12.13
                     571.6                        12.20
                     576.5                        12.27
                     581.4                        12.35
                     586.3                        12.42
                     591.1                        12.49
                     596.0                        12.56
                     600.9                        12.63
                     605.8                        12.70
                     610.6                        12.78
                     615.5                        12.85
                     620.4                        12.92
                     625.3                        12.99
                     630.1                        13.06
                     635.0                        13.13
                     639.9                        13.20
                     644.8                        13.28
                     649.6                        13.35
                     654.5                        13.42
                     659.4                        13.49
                     664.3                        13.56
                     669.1                        13.63
                     674.0                        13.70
                     678.9                        13.77
                     683.8                        13.84
                     688.6                        13.91
                     693.5                        13.98
                     698.4                        14.05
                     703.3                        14.12
                     708.1                        14.19
                     713.0                        14.26
                     717.9                        14.33
                     722.8                        14.40
                     727.6                        14.47
                     732.5                        14.54
                     737.4                        14.61
                     742.3                        14.68
                     747.1                        14.75
                     752.0                        14.82
                     756.9                        14.89
                     761.8                        14.96
                     766.6                        15.03
                     771.5                        15.10
                     776.4                        15.17
                     781.3                        15.23
                     786.1                        15.30
                     791.0                        15.37
                     795.9                        15.44
                     800.8                        15.51
                     805.6                        15.58
                     810.5                        15.65
                     815.4                        15.72
                     820.3                        15.78
                     825.1                        15.85
                     830.0                        15.92
                     834.9                        15.99
                     839.8                        16.06
                     844.6                        16.13
                     849.5                        16.19
                     854.4                        16.26
                     859.3                        16.33
                     864.1                        16.40
                     869.0                        16.47
                     873.9                        16.53
                     878.8                        16.60
                     883.6                        16.67
                     888.5                        16.74
                     893.4                        16.80
                     898.3                        16.87
                     903.1                        16.94
                     908.0                        17.01
                     912.9                        17.07
                     917.8                        17.14
                     922.6                        17.21
                     927.5                        17.28
                     932.4                        17.34
                     937.3                        17.41
                     942.1                        17.48
                     947.0                        17.54
                     951.9                        17.61
                     956.8                        17.68
                     961.6                        17.75
                     966.5                        17.81
                     971.4                        17.88
                     976.3                        17.95
                     981.1                        18.01
                     986.0                        18.08
                     990.9                        18.15
                     995.8                        18.21
                    1000.6                        18.28
                    1005.5                        18.34
                    1010.4                        18.41
                    1015.3                        18.48
                    1020.1                        18.54
                    1025.0                        18.61
                    1029.9                        18.68
                    1034.8                        18.74
                    1039.6                        18.81
                    1044.5                        18.87
                    1049.4                        18.94
                    1054.3                        19.01
                    1059.1                        19.07
                    1064.0                        19.14
                    1068.9                        19.20
                    1073.8                        19.27
                    1078.6                        19.33
                    1083.5                        19.40
                    1088.4                        19.47
                    1093.3                        19.53
                    1098.1                        19.60
                    1103.0                        19.66
                    1107.9                        19.73
                    1112.8                        19.79
                    1117.6                        19.86
                    1122.5                        19.92
                    1127.4                        19.99
                    1132.3                        20.05
                    1137.1                        20.12
                    1142.0                        20.18
                    1146.9                        20.25
                    1151.8                        20.31
                    1156.6                        20.38
                    1161.5                        20.44
                    1166.4                        20.51
                    1171.3                        20.57
                    1176.1                        20.64
                    1181.0                        20.70
                    1185.9                        20.77
                    1190.8                        20.83
                    1195.6                        20.90
                    1200.5                        20.96
                    1205.4                        21.03
                    1210.3                        21.09
                    1215.1                        21.16
                    1220.0                        21.22
                    1224.9                        21.28
                    1229.8                        21.35
                    1234.6                        21.41
                    1239.5                        21.48
                    1244.4                        21.54
                    1249.3                        21.61
                    1254.1                        21.67
                    1259.0                        21.73
                    1263.9                        21.80
                    1268.8                        21.86
                    1273.6                        21.93
                    1278.5                        21.99
                    1283.4                        22.05
                    1288.3                        22.12
                    1293.1                        22.18
                    1298.0                        22.25
                    1302.9                        22.31
                    1307.8                        22.37
                    1312.6                        22.44
                    1317.5                        22.50
                    1322.4                        22.56
                    1327.3                        22.63
                    1332.1                        22.69
                    1337.0                        22.76
                    1341.9                        22.82
                    1346.8                        22.88
                    1351.6                        22.95
                    1356.5                        23.01
                    1361.4                        23.07
                    1366.3                        23.14
                    1371.1                        23.20
                    1376.0                        23.26
                    1380.9                        23.33
                    1385.8                        23.39
                    1390.6                        23.45
                    1395.5                        23.51
                    1400.4                        23.58
                    1405.3                        23.64
                    1410.1                        23.70
                    1415.0                        23.77
                    1419.9                        23.83
                    1424.8                        23.89
                    1429.6                        23.96
                    1434.5                        24.02
                    1439.4                        24.08
                    1444.3                        24.14
                    1449.1                        24.21
                    1454.0                        24.27
                    1458.9                        24.33
                    1463.8                        24.39
                    1468.6                        24.46
                    1473.5                        24.52
                    1478.4                        24.58
                    1483.3                        24.65
                    1488.1                        24.71
                    1493.0                        24.77
                    1497.9                        24.83
                    1502.8                        24.90
                    1507.6                        24.96
                    1512.5                        25.02
                    1517.4                        25.08
                    1522.3                        25.14
                    1527.1                        25.21
                    1532.0                        25.27
                    1536.9                        25.33
                    1541.8                        25.39
                    1546.6                        25.46
                    1551.5                        25.52
                    1556.4                        25.58
                    1561.3                        25.64
                    1566.1                        25.70
                    1571.0                        25.77
                    1575.9                        25.83
                    1580.8                        25.89
                    1585.6                        25.95
                    1590.5                        26.01
                    1595.4                        26.08
                    1600.3                        26.14
                    1605.1                        26.20
                    1610.0                        26.26
                    1614.9                        26.32
                    1619.8                        26.38
                    1624.6                        26.45
                    1629.5                        26.51
                    1634.4                        26.57
                    1639.3                        26.63
                    1644.1                        26.69
                    1649.0                        26.75
                    1653.9                        26.81
                    1658.8                        26.88
                    1663.6                        26.94
                    1668.5                        27.00
                    1673.4                        27.06
                    1678.3                        27.12
                    1683.1                        27.18
                    1688.0                        27.24
                    1692.9                        27.31
                    1697.8                        27.37
                    1702.6                        27.43
                    1707.5                        27.49
                    1712.4                        27.55
                    1717.3                        27.61
                    1722.1                        27.67
                    1727.0                        27.73
                    1731.9                        27.80
                    1736.8                        27.86
                    1741.6                        27.92
                    1746.5                        27.98
                    1751.4                        28.04
                    1756.3                        28.10
                    1761.1                        28.16
                    1766.0                        28.22
                    1770.9                        28.28
                    1775.8                        28.34
                    1780.6                        28.40
                    1785.5                        28.47
                    1790.4                        28.53
                    1795.3                        28.59
                    1800.1                        28.65
                    1805.0                        28.71
                    1809.9                        28.77
                    1814.8                        28.83
                    1819.6                        28.89
                    1824.5                        28.95
                    1829.4                        29.01
                    1834.3                        29.07
                    1839.1                        29.13
                    1844.0                        29.19
                    1848.9                        29.25
                    1853.8                        29.31
                    1858.6                        29.37
                    1863.5                        29.43
                    1868.4                        29.50
                    1873.3                        29.56
                    1878.1                        29.62
                    1883.0                        29.68
                    1887.9                        29.74
                    1892.8                        29.80
                    1897.6                        29.86
                    1902.5                        29.92
                    1907.4                        29.98
                    1912.3                        30.04
                    1917.1                        30.10
                    1922.0                        30.16
                    1926.9                        30.22
                    1931.8                        30.28
                    1936.6                        30.34
                    1941.5                        30.40
                    1946.4                        30.46
                    1951.3                        30.52
                    1956.1                        30.58
                    1961.0                        30.64
                    1965.9                        30.70
                    1970.8                        30.76
                    1975.6                        30.82
                    1980.5                        30.88
                    1985.4                        30.94
                    1990.3                        31.00
                    1995.1                        31.06
                    2000.0                        31.12
