Repository: c0deta1ker/ARPEScape

## Log of updates to ADRESSTools
**Cronus - 28.09.2022:** 
-> Multiple bug fixes and improvement of PES / XPS analysis and curve fitting tools.
-> Updated Theory Data from Microsoft - all up-to-date now.
-> Added Physics Constants to Materials Database.
-> Uploaded MATools to 'Skyfall' version, with new ARPES geometry considered.

**Basil - 21.02.2022:** 
-> Multiple bug fixes and improvement of PES / XPS analysis and curve fitting tools.

**Ajax - 24.11.2021:** Integration of PES / XPS analysis and curve fitting tools.

**v2.1 - 17.07.2020:** Massive upgrade to all UI systems and added several new features for analysis.

File: ADRESSTools_Cronus/MaterialsDatabase_PCC/Electron Inelastic Mean Free Path Database (eIMFPD)/eIMFPD_OpticalData_NIST/071_Lu_eIMFP.txt

ELEMENT:
                                      Lu

SOURCE:
                           Tanuma, Powell and Penn
                    Surface Interface Anal. 21 (1994) 165.
                 IMFP values determined from TPP-2M equation
                                       

ATOMIC WEIGHT:               174.96700

DENSITY:                       9.8400 g/cm**3

TABULATION:

______________________________________________________________________________

                    Energy                         IMFP
                      eV                        Angstroms
______________________________________________________________________________
                      50.0                         5.07
                      54.9                         4.97
                      59.8                         4.89
                      64.6                         4.83
                      69.5                         4.80
                      74.4                         4.79
                      79.3                         4.79
                      84.1                         4.80
                      89.0                         4.83
                      93.9                         4.86
                      98.8                         4.90
                     103.6                         4.95
                     108.5                         5.00
                     113.4                         5.06
                     118.3                         5.12
                     123.1                         5.18
                     128.0                         5.24
                     132.9                         5.31
                     137.8                         5.37
                     142.6                         5.44
                     147.5                         5.51
                     152.4                         5.58
                     157.3                         5.65
                     162.1                         5.73
                     167.0                         5.80
                     171.9                         5.87
                     176.8                         5.95
                     181.6                         6.02
                     186.5                         6.10
                     191.4                         6.17
                     196.3                         6.25
                     201.1                         6.33
                     206.0                         6.40
                     210.9                         6.48
                     215.8                         6.55
                     220.6                         6.63
                     225.5                         6.71
                     230.4                         6.78
                     235.3                         6.86
                     240.1                         6.94
                     245.0                         7.01
                     249.9                         7.09
                     254.8                         7.17
                     259.6                         7.24
                     264.5                         7.32
                     269.4                         7.40
                     274.3                         7.47
                     279.1                         7.55
                     284.0                         7.63
                     288.9                         7.70
                     293.8                         7.78
                     298.6                         7.85
                     303.5                         7.93
                     308.4                         8.01
                     313.3                         8.08
                     318.1                         8.16
                     323.0                         8.23
                     327.9                         8.31
                     332.8                         8.38
                     337.6                         8.46
                     342.5                         8.53
                     347.4                         8.61
                     352.3                         8.68
                     357.1                         8.76
                     362.0                         8.83
                     366.9                         8.91
                     371.8                         8.98
                     376.6                         9.06
                     381.5                         9.13
                     386.4                         9.21
                     391.3                         9.28
                     396.1                         9.35
                     401.0                         9.43
                     405.9                         9.50
                     410.8                         9.58
                     415.6                         9.65
                     420.5                         9.72
                     425.4                         9.80
                     430.3                         9.87
                     435.1                         9.94
                     440.0                        10.02
                     444.9                        10.09
                     449.8                        10.16
                     454.6                        10.23
                     459.5                        10.31
                     464.4                        10.38
                     469.3                        10.45
                     474.1                        10.52
                     479.0                        10.60
                     483.9                        10.67
                     488.8                        10.74
                     493.6                        10.81
                     498.5                        10.88
                     503.4                        10.96
                     508.3                        11.03
                     513.1                        11.10
                     518.0                        11.17
                     522.9                        11.24
                     527.8                        11.31
                     532.6                        11.38
                     537.5                        11.46
                     542.4                        11.53
                     547.3                        11.60
                     552.1                        11.67
                     557.0                        11.74
                     561.9                        11.81
                     566.8                        11.88
                     571.6                        11.95
                     576.5                        12.02
                     581.4                        12.09
                     586.3                        12.16
                     591.1                        12.23
                     596.0                        12.30
                     600.9                        12.37
                     605.8                        12.44
                     610.6                        12.51
                     615.5                        12.58
                     620.4                        12.65
                     625.3                        12.72
                     630.1                        12.79
                     635.0                        12.86
                     639.9                        12.93
                     644.8                        13.00
                     649.6                        13.07
                     654.5                        13.14
                     659.4                        13.21
                     664.3                        13.27
                     669.1                        13.34
                     674.0                        13.41
                     678.9                        13.48
                     683.8                        13.55
                     688.6                        13.62
                     693.5                        13.69
                     698.4                        13.76
                     703.3                        13.82
                     708.1                        13.89
                     713.0                        13.96
                     717.9                        14.03
                     722.8                        14.10
                     727.6                        14.16
                     732.5                        14.23
                     737.4                        14.30
                     742.3                        14.37
                     747.1                        14.44
                     752.0                        14.50
                     756.9                        14.57
                     761.8                        14.64
                     766.6                        14.71
                     771.5                        14.77
                     776.4                        14.84
                     781.3                        14.91
                     786.1                        14.98
                     791.0                        15.04
                     795.9                        15.11
                     800.8                        15.18
                     805.6                        15.24
                     810.5                        15.31
                     815.4                        15.38
                     820.3                        15.44
                     825.1                        15.51
                     830.0                        15.58
                     834.9                        15.64
                     839.8                        15.71
                     844.6                        15.78
                     849.5                        15.84
                     854.4                        15.91
                     859.3                        15.98
                     864.1                        16.04
                     869.0                        16.11
                     873.9                        16.17
                     878.8                        16.24
                     883.6                        16.31
                     888.5                        16.37
                     893.4                        16.44
                     898.3                        16.50
                     903.1                        16.57
                     908.0                        16.64
                     912.9                        16.70
                     917.8                        16.77
                     922.6                        16.83
                     927.5                        16.90
                     932.4                        16.96
                     937.3                        17.03
                     942.1                        17.09
                     947.0                        17.16
                     951.9                        17.23
                     956.8                        17.29
                     961.6                        17.36
                     966.5                        17.42
                     971.4                        17.49
                     976.3                        17.55
                     981.1                        17.62
                     986.0                        17.68
                     990.9                        17.75
                     995.8                        17.81
                    1000.6                        17.88
                    1005.5                        17.94
                    1010.4                        18.00
                    1015.3                        18.07
                    1020.1                        18.13
                    1025.0                        18.20
                    1029.9                        18.26
                    1034.8                        18.33
                    1039.6                        18.39
                    1044.5                        18.46
                    1049.4                        18.52
                    1054.3                        18.58
                    1059.1                        18.65
                    1064.0                        18.71
                    1068.9                        18.78
                    1073.8                        18.84
                    1078.6                        18.90
                    1083.5                        18.97
                    1088.4                        19.03
                    1093.3                        19.10
                    1098.1                        19.16
                    1103.0                        19.22
                    1107.9                        19.29
                    1112.8                        19.35
                    1117.6                        19.42
                    1122.5                        19.48
                    1127.4                        19.54
                    1132.3                        19.61
                    1137.1                        19.67
                    1142.0                        19.73
                    1146.9                        19.80
                    1151.8                        19.86
                    1156.6                        19.92
                    1161.5                        19.99
                    1166.4                        20.05
                    1171.3                        20.11
                    1176.1                        20.18
                    1181.0                        20.24
                    1185.9                        20.30
                    1190.8                        20.37
                    1195.6                        20.43
                    1200.5                        20.49
                    1205.4                        20.55
                    1210.3                        20.62
                    1215.1                        20.68
                    1220.0                        20.74
                    1224.9                        20.81
                    1229.8                        20.87
                    1234.6                        20.93
                    1239.5                        20.99
                    1244.4                        21.06
                    1249.3                        21.12
                    1254.1                        21.18
                    1259.0                        21.24
                    1263.9                        21.31
                    1268.8                        21.37
                    1273.6                        21.43
                    1278.5                        21.49
                    1283.4                        21.56
                    1288.3                        21.62
                    1293.1                        21.68
                    1298.0                        21.74
                    1302.9                        21.80
                    1307.8                        21.87
                    1312.6                        21.93
                    1317.5                        21.99
                    1322.4                        22.05
                    1327.3                        22.11
                    1332.1                        22.18
                    1337.0                        22.24
                    1341.9                        22.30
                    1346.8                        22.36
                    1351.6                        22.42
                    1356.5                        22.49
                    1361.4                        22.55
                    1366.3                        22.61
                    1371.1                        22.67
                    1376.0                        22.73
                    1380.9                        22.79
                    1385.8                        22.86
                    1390.6                        22.92
                    1395.5                        22.98
                    1400.4                        23.04
                    1405.3                        23.10
                    1410.1                        23.16
                    1415.0                        23.22
                    1419.9                        23.29
                    1424.8                        23.35
                    1429.6                        23.41
                    1434.5                        23.47
                    1439.4                        23.53
                    1444.3                        23.59
                    1449.1                        23.65
                    1454.0                        23.71
                    1458.9                        23.78
                    1463.8                        23.84
                    1468.6                        23.90
                    1473.5                        23.96
                    1478.4                        24.02
                    1483.3                        24.08
                    1488.1                        24.14
                    1493.0                        24.20
                    1497.9                        24.26
                    1502.8                        24.32
                    1507.6                        24.38
                    1512.5                        24.45
                    1517.4                        24.51
                    1522.3                        24.57
                    1527.1                        24.63
                    1532.0                        24.69
                    1536.9                        24.75
                    1541.8                        24.81
                    1546.6                        24.87
                    1551.5                        24.93
                    1556.4                        24.99
                    1561.3                        25.05
                    1566.1                        25.11
                    1571.0                        25.17
                    1575.9                        25.23
                    1580.8                        25.29
                    1585.6                        25.35
                    1590.5                        25.41
                    1595.4                        25.47
                    1600.3                        25.53
                    1605.1                        25.59
                    1610.0                        25.65
                    1614.9                        25.71
                    1619.8                        25.77
                    1624.6                        25.84
                    1629.5                        25.90
                    1634.4                        25.96
                    1639.3                        26.02
                    1644.1                        26.08
                    1649.0                        26.14
                    1653.9                        26.20
                    1658.8                        26.25
                    1663.6                        26.31
                    1668.5                        26.37
                    1673.4                        26.43
                    1678.3                        26.49
                    1683.1                        26.55
                    1688.0                        26.61
                    1692.9                        26.67
                    1697.8                        26.73
                    1702.6                        26.79
                    1707.5                        26.85
                    1712.4                        26.91
                    1717.3                        26.97
                    1722.1                        27.03
                    1727.0                        27.09
                    1731.9                        27.15
                    1736.8                        27.21
                    1741.6                        27.27
                    1746.5                        27.33
                    1751.4                        27.39
                    1756.3                        27.45
                    1761.1                        27.51
                    1766.0                        27.57
                    1770.9                        27.63
                    1775.8                        27.68
                    1780.6                        27.74
                    1785.5                        27.80
                    1790.4                        27.86
                    1795.3                        27.92
                    1800.1                        27.98
                    1805.0                        28.04
                    1809.9                        28.10
                    1814.8                        28.16
                    1819.6                        28.22
                    1824.5                        28.28
                    1829.4                        28.34
                    1834.3                        28.39
                    1839.1                        28.45
                    1844.0                        28.51
                    1848.9                        28.57
                    1853.8                        28.63
                    1858.6                        28.69
                    1863.5                        28.75
                    1868.4                        28.81
                    1873.3                        28.87
                    1878.1                        28.92
                    1883.0                        28.98
                    1887.9                        29.04
                    1892.8                        29.10
                    1897.6                        29.16
                    1902.5                        29.22
                    1907.4                        29.28
                    1912.3                        29.34
                    1917.1                        29.39
                    1922.0                        29.45
                    1926.9                        29.51
                    1931.8                        29.57
                    1936.6                        29.63
                    1941.5                        29.69
                    1946.4                        29.75
                    1951.3                        29.80
                    1956.1                        29.86
                    1961.0                        29.92
                    1965.9                        29.98
                    1970.8                        30.04
                    1975.6                        30.10
                    1980.5                        30.15
                    1985.4                        30.21
                    1990.3                        30.27
                    1995.1                        30.33
                    2000.0                        30.39

File: ADRESSTools_Cronus/MaterialsDatabase_PCC/Electron Inelastic Mean Free Path Database (eIMFPD)/eIMFPD_OpticalData_NIST/072_Hf_eIMFP.txt

ELEMENT:
                                      Hf

SOURCE:
                           Tanuma, Powell and Penn
                    Surface Interface Anal. 17 (1991) 911.
       IMFP values determined from optical data and a theoretical model
                                       

ATOMIC WEIGHT:               178.49000

DENSITY:                      13.3000 g/cm**3

TABULATION:

______________________________________________________________________________

                    Energy                         IMFP
                      eV                        Angstroms
______________________________________________________________________________
                      50.0                         5.87
                      54.9                         5.81
                      59.8                         5.79
                      64.6                         5.79
                      69.5                         5.81
                      74.4                         5.85
                      79.3                         5.90
                      84.1                         5.95
                      89.0                         6.02
                      93.9                         6.09
                      98.8                         6.17
                     103.6                         6.25
                     108.5                         6.33
                     113.4                         6.42
                     118.3                         6.51
                     123.1                         6.60
                     128.0                         6.69
                     132.9                         6.78
                     137.8                         6.87
                     142.6                         6.97
                     147.5                         7.07
                     152.4                         7.16
                     157.3                         7.26
                     162.1                         7.36
                     167.0                         7.45
                     171.9                         7.55
                     176.8                         7.65
                     181.6                         7.75
                     186.5                         7.84
                     191.4                         7.94
                     196.3                         8.04
                     201.1                         8.14
                     206.0                         8.24
                     210.9                         8.33
                     215.8                         8.43
                     220.6                         8.53
                     225.5                         8.63
                     230.4                         8.72
                     235.3                         8.82
                     240.1                         8.92
                     245.0                         9.01
                     249.9                         9.11
                     254.8                         9.21
                     259.6                         9.30
                     264.5                         9.40
                     269.4                         9.50
                     274.3                         9.59
                     279.1                         9.69
                     284.0                         9.78
                     288.9                         9.88
                     293.8                         9.97
                     298.6                        10.07
                     303.5                        10.16
                     308.4                        10.26
                     313.3                        10.35
                     318.1                        10.45
                     323.0                        10.54
                     327.9                        10.63
                     332.8                        10.73
                     337.6                        10.82
                     342.5                        10.91
                     347.4                        11.01
                     352.3                        11.10
                     357.1                        11.19
                     362.0                        11.29
                     366.9                        11.38
                     371.8                        11.47
                     376.6                        11.56
                     381.5                        11.65
                     386.4                        11.75
                     391.3                        11.84
                     396.1                        11.93
                     401.0                        12.02
                     405.9                        12.11
                     410.8                        12.20
                     415.6                        12.29
                     420.5                        12.38
                     425.4                        12.47
                     430.3                        12.56
                     435.1                        12.65
                     440.0                        12.74
                     444.9                        12.83
                     449.8                        12.92
                     454.6                        13.01
                     459.5                        13.10
                     464.4                        13.19
                     469.3                        13.28
                     474.1                        13.37
                     479.0                        13.46
                     483.9                        13.54
                     488.8                        13.63
                     493.6                        13.72
                     498.5                        13.81
                     503.4                        13.90
                     508.3                        13.98
                     513.1                        14.07
                     518.0                        14.16
                     522.9                        14.25
                     527.8                        14.33
                     532.6                        14.42
                     537.5                        14.51
                     542.4                        14.59
                     547.3                        14.68
                     552.1                        14.77
                     557.0                        14.85
                     561.9                        14.94
                     566.8                        15.03
                     571.6                        15.11
                     576.5                        15.20
                     581.4                        15.28
                     586.3                        15.37
                     591.1                        15.45
                     596.0                        15.54
                     600.9                        15.63
                     605.8                        15.71
                     610.6                        15.80
                     615.5                        15.88
                     620.4                        15.97
                     625.3                        16.05
                     630.1                        16.13
                     635.0                        16.22
                     639.9                        16.30
                     644.8                        16.39
                     649.6                        16.47
                     654.5                        16.56
                     659.4                        16.64
                     664.3                        16.72
                     669.1                        16.81
                     674.0                        16.89
                     678.9                        16.97
                     683.8                        17.06
                     688.6                        17.14
                     693.5                        17.22
                     698.4                        17.31
                     703.3                        17.39
                     708.1                        17.47
                     713.0                        17.56
                     717.9                        17.64
                     722.8                        17.72
                     727.6                        17.80
                     732.5                        17.89
                     737.4                        17.97
                     742.3                        18.05
                     747.1                        18.13
                     752.0                        18.22
                     756.9                        18.30
                     761.8                        18.38
                     766.6                        18.46
                     771.5                        18.54
                     776.4                        18.62
                     781.3                        18.71
                     786.1                        18.79
                     791.0                        18.87
                     795.9                        18.95
                     800.8                        19.03
                     805.6                        19.11
                     810.5                        19.19
                     815.4                        19.27
                     820.3                        19.36
                     825.1                        19.44
                     830.0                        19.52
                     834.9                        19.60
                     839.8                        19.68
                     844.6                        19.76
                     849.5                        19.84
                     854.4                        19.92
                     859.3                        20.00
                     864.1                        20.08
                     869.0                        20.16
                     873.9                        20.24
                     878.8                        20.32
                     883.6                        20.40
                     888.5                        20.48
                     893.4                        20.56
                     898.3                        20.64
                     903.1                        20.72
                     908.0                        20.80
                     912.9                        20.88
                     917.8                        20.96
                     922.6                        21.03
                     927.5                        21.11
                     932.4                        21.19
                     937.3                        21.27
                     942.1                        21.35
                     947.0                        21.43
                     951.9                        21.51
                     956.8                        21.59
                     961.6                        21.67
                     966.5                        21.74
                     971.4                        21.82
                     976.3                        21.90
                     981.1                        21.98
                     986.0                        22.06
                     990.9                        22.14
                     995.8                        22.21
                    1000.6                        22.29
                    1005.5                        22.37
                    1010.4                        22.45
                    1015.3                        22.53
                    1020.1                        22.60
                    1025.0                        22.68
                    1029.9                        22.76
                    1034.8                        22.84
                    1039.6                        22.92
                    1044.5                        22.99
                    1049.4                        23.07
                    1054.3                        23.15
                    1059.1                        23.23
                    1064.0                        23.30
                    1068.9                        23.38
                    1073.8                        23.46
                    1078.6                        23.53
                    1083.5                        23.61
                    1088.4                        23.69
                    1093.3                        23.77
                    1098.1                        23.84
                    1103.0                        23.92
                    1107.9                        24.00
                    1112.8                        24.07
                    1117.6                        24.15
                    1122.5                        24.23
                    1127.4                        24.30
                    1132.3                        24.38
                    1137.1                        24.46
                    1142.0                        24.53
                    1146.9                        24.61
                    1151.8                        24.68
                    1156.6                        24.76
                    1161.5                        24.84
                    1166.4                        24.91
                    1171.3                        24.99
                    1176.1                        25.06
                    1181.0                        25.14
                    1185.9                        25.22
                    1190.8                        25.29
                    1195.6                        25.37
                    1200.5                        25.44
                    1205.4                        25.52
                    1210.3                        25.60
                    1215.1                        25.67
                    1220.0                        25.75
                    1224.9                        25.82
                    1229.8                        25.90
                    1234.6                        25.97
                    1239.5                        26.05
                    1244.4                        26.12
                    1249.3                        26.20
                    1254.1                        26.27
                    1259.0                        26.35
                    1263.9                        26.42
                    1268.8                        26.50
                    1273.6                        26.57
                    1278.5                        26.65
                    1283.4                        26.72
                    1288.3                        26.80
                    1293.1                        26.87
                    1298.0                        26.95
                    1302.9                        27.02
                    1307.8                        27.10
                    1312.6                        27.17
                    1317.5                        27.25
                    1322.4                        27.32
                    1327.3                        27.40
                    1332.1                        27.47
                    1337.0                        27.54
                    1341.9                        27.62
                    1346.8                        27.69
                    1351.6                        27.77
                    1356.5                        27.84
                    1361.4                        27.92
                    1366.3                        27.99
                    1371.1                        28.06
                    1376.0                        28.14
                    1380.9                        28.21
                    1385.8                        28.29
                    1390.6                        28.36
                    1395.5                        28.43
                    1400.4                        28.51
                    1405.3                        28.58
                    1410.1                        28.65
                    1415.0                        28.73
                    1419.9                        28.80
                    1424.8                        28.88
                    1429.6                        28.95
                    1434.5                        29.02
                    1439.4                        29.10
                    1444.3                        29.17
                    1449.1                        29.24
                    1454.0                        29.32
                    1458.9                        29.39
                    1463.8                        29.46
                    1468.6                        29.54
                    1473.5                        29.61
                    1478.4                        29.68
                    1483.3                        29.75
                    1488.1                        29.83
                    1493.0                        29.90
                    1497.9                        29.97
                    1502.8                        30.05
                    1507.6                        30.12
                    1512.5                        30.19
                    1517.4                        30.26
                    1522.3                        30.34
                    1527.1                        30.41
                    1532.0                        30.48
                    1536.9                        30.56
                    1541.8                        30.63
                    1546.6                        30.70
                    1551.5                        30.77
                    1556.4                        30.85
                    1561.3                        30.92
                    1566.1                        30.99
                    1571.0                        31.06
                    1575.9                        31.14
                    1580.8                        31.21
                    1585.6                        31.28
                    1590.5                        31.35
                    1595.4                        31.42
                    1600.3                        31.50
                    1605.1                        31.57
                    1610.0                        31.64
                    1614.9                        31.71
                    1619.8                        31.78
                    1624.6                        31.86
                    1629.5                        31.93
                    1634.4                        32.00
                    1639.3                        32.07
                    1644.1                        32.14
                    1649.0                        32.22
                    1653.9                        32.29
                    1658.8                        32.36
                    1663.6                        32.43
                    1668.5                        32.50
                    1673.4                        32.57
                    1678.3                        32.65
                    1683.1                        32.72
                    1688.0                        32.79
                    1692.9                        32.86
                    1697.8                        32.93
                    1702.6                        33.00
                    1707.5                        33.07
                    1712.4                        33.15
                    1717.3                        33.22
                    1722.1                        33.29
                    1727.0                        33.36
                    1731.9                        33.43
                    1736.8                        33.50
                    1741.6                        33.57
                    1746.5                        33.64
                    1751.4                        33.72
                    1756.3                        33.79
                    1761.1                        33.86
                    1766.0                        33.93
                    1770.9                        34.00
                    1775.8                        34.07
                    1780.6                        34.14
                    1785.5                        34.21
                    1790.4                        34.28
                    1795.3                        34.35
                    1800.1                        34.42
                    1805.0                        34.50
                    1809.9                        34.57
                    1814.8                        34.64
                    1819.6                        34.71
                    1824.5                        34.78
                    1829.4                        34.85
                    1834.3                        34.92
                    1839.1                        34.99
                    1844.0                        35.06
                    1848.9                        35.13
                    1853.8                        35.20
                    1858.6                        35.27
                    1863.5                        35.34
                    1868.4                        35.41
                    1873.3                        35.48
                    1878.1                        35.55
                    1883.0                        35.62
                    1887.9                        35.69
                    1892.8                        35.76
                    1897.6                        35.83
                    1902.5                        35.90
                    1907.4                        35.97
                    1912.3                        36.04
                    1917.1                        36.11
                    1922.0                        36.18
                    1926.9                        36.25
                    1931.8                        36.32
                    1936.6                        36.39
                    1941.5                        36.46
                    1946.4                        36.53
                    1951.3                        36.60
                    1956.1                        36.67
                    1961.0                        36.74
                    1965.9                        36.81
                    1970.8                        36.88
                    1975.6                        36.95
                    1980.5                        37.02
                    1985.4                        37.09
                    1990.3                        37.16
                    1995.1                        37.23
                    2000.0                        37.30
