Repository: c0deta1ker/ARPEScape

## Log of updates to ADRESSTools
**Dionysus - 22.10.2022:** 
-> Multiple bug fixes and improvement of PES / XPS analysis and curve fitting tools.
-> Improvement to figure aesthetics used in the codebase.
-> Updated GitHub Repo information and added several showcases of the functions available in ADRESSTools.
-> More generalised EF fitting function, allowing more accurate fits to the EF edge.
-> Updated angle -> wave-vector conversions to take into account new ADRESS geometry.

**Cronus - 28.09.2022:** 
-> Multiple bug fixes and improvement of PES / XPS analysis and curve fitting tools.
-> Updated Theory Data from Microsoft - all up-to-date now.

File: ADRESSTools_Dionysus/MaterialsDatabase_PCC/Electron Inelastic Mean Free Path Database (eIMFPD)/data/eIMFPD_OpticalData_NIST/069_Tm_eIMFP.txt

ELEMENT:
                                      Tm

SOURCE:
                           Tanuma, Powell and Penn
                    Surface Interface Anal. 21 (1994) 165.
                 IMFP values determined from TPP-2M equation
                                       

ATOMIC WEIGHT:               168.93421

DENSITY:                       9.3200 g/cm**3

TABULATION:

______________________________________________________________________________

                    Energy                         IMFP
                      eV                        Angstroms
______________________________________________________________________________
                      50.0                         5.01
                      54.9                         4.93
                      59.8                         4.86
                      64.6                         4.81
                      69.5                         4.79
                      74.4                         4.78
                      79.3                         4.79
                      84.1                         4.81
                      89.0                         4.84
                      93.9                         4.88
                      98.8                         4.92
                     103.6                         4.97
                     108.5                         5.03
                     113.4                         5.08
                     118.3                         5.15
                     123.1                         5.21
                     128.0                         5.27
                     132.9                         5.34
                     137.8                         5.41
                     142.6                         5.48
                     147.5                         5.55
                     152.4                         5.63
                     157.3                         5.70
                     162.1                         5.77
                     167.0                         5.85
                     171.9                         5.93
                     176.8                         6.00
                     181.6                         6.08
                     186.5                         6.15
                     191.4                         6.23
                     196.3                         6.31
                     201.1                         6.39
                     206.0                         6.46
                     210.9                         6.54
                     215.8                         6.62
                     220.6                         6.70
                     225.5                         6.78
                     230.4                         6.85
                     235.3                         6.93
                     240.1                         7.01
                     245.0                         7.09
                     249.9                         7.17
                     254.8                         7.24
                     259.6                         7.32
                     264.5                         7.40
                     269.4                         7.48
                     274.3                         7.55
                     279.1                         7.63
                     284.0                         7.71
                     288.9                         7.79
                     293.8                         7.86
                     298.6                         7.94
                     303.5                         8.02
                     308.4                         8.10
                     313.3                         8.17
                     318.1                         8.25
                     323.0                         8.33
                     327.9                         8.40
                     332.8                         8.48
                     337.6                         8.56
                     342.5                         8.63
                     347.4                         8.71
                     352.3                         8.79
                     357.1                         8.86
                     362.0                         8.94
                     366.9                         9.01
                     371.8                         9.09
                     376.6                         9.17
                     381.5                         9.24
                     386.4                         9.32
                     391.3                         9.39
                     396.1                         9.47
                     401.0                         9.54
                     405.9                         9.62
                     410.8                         9.69
                     415.6                         9.77
                     420.5                         9.84
                     425.4                         9.92
                     430.3                         9.99
                     435.1                        10.07
                     440.0                        10.14
                     444.9                        10.21
                     449.8                        10.29
                     454.6                        10.36
                     459.5                        10.44
                     464.4                        10.51
                     469.3                        10.58
                     474.1                        10.66
                     479.0                        10.73
                     483.9                        10.80
                     488.8                        10.88
                     493.6                        10.95
                     498.5                        11.02
                     503.4                        11.10
                     508.3                        11.17
                     513.1                        11.24
                     518.0                        11.31
                     522.9                        11.39
                     527.8                        11.46
                     532.6                        11.53
                     537.5                        11.60
                     542.4                        11.68
                     547.3                        11.75
                     552.1                        11.82
                     557.0                        11.89
                     561.9                        11.96
                     566.8                        12.03
                     571.6                        12.11
                     576.5                        12.18
                     581.4                        12.25
                     586.3                        12.32
                     591.1                        12.39
                     596.0                        12.46
                     600.9                        12.53
                     605.8                        12.61
                     610.6                        12.68
                     615.5                        12.75
                     620.4                        12.82
                     625.3                        12.89
                     630.1                        12.96
                     635.0                        13.03
                     639.9                        13.10
                     644.8                        13.17
                     649.6                        13.24
                     654.5                        13.31
                     659.4                        13.38
                     664.3                        13.45
                     669.1                        13.52
                     674.0                        13.59
                     678.9                        13.66
                     683.8                        13.73
                     688.6                        13.80
                     693.5                        13.87
                     698.4                        13.94
                     703.3                        14.01
                     708.1                        14.08
                     713.0                        14.15
                     717.9                        14.22
                     722.8                        14.29
                     727.6                        14.36
                     732.5                        14.42
                     737.4                        14.49
                     742.3                        14.56
                     747.1                        14.63
                     752.0                        14.70
                     756.9                        14.77
                     761.8                        14.84
                     766.6                        14.91
                     771.5                        14.97
                     776.4                        15.04
                     781.3                        15.11
                     786.1                        15.18
                     791.0                        15.25
                     795.9                        15.32
                     800.8                        15.38
                     805.6                        15.45
                     810.5                        15.52
                     815.4                        15.59
                     820.3                        15.66
                     825.1                        15.72
                     830.0                        15.79
                     834.9                        15.86
                     839.8                        15.93
                     844.6                        15.99
                     849.5                        16.06
                     854.4                        16.13
                     859.3                        16.20
                     864.1                        16.26
                     869.0                        16.33
                     873.9                        16.40
                     878.8                        16.47
                     883.6                        16.53
                     888.5                        16.60
                     893.4                        16.67
                     898.3                        16.73
                     903.1                        16.80
                     908.0                        16.87
                     912.9                        16.93
                     917.8                        17.00
                     922.6                        17.07
                     927.5                        17.13
                     932.4                        17.20
                     937.3                        17.27
                     942.1                        17.33
                     947.0                        17.40
                     951.9                        17.47
                     956.8                        17.53
                     961.6                        17.60
                     966.5                        17.66
                     971.4                        17.73
                     976.3                        17.80
                     981.1                        17.86
                     986.0                        17.93
                     990.9                        18.00
                     995.8                        18.06
                    1000.6                        18.13
                    1005.5                        18.19
                    1010.4                        18.26
                    1015.3                        18.32
                    1020.1                        18.39
                    1025.0                        18.46
                    1029.9                        18.52
                    1034.8                        18.59
                    1039.6                        18.65
                    1044.5                        18.72
                    1049.4                        18.78
                    1054.3                        18.85
                    1059.1                        18.91
                    1064.0                        18.98
                    1068.9                        19.04
                    1073.8                        19.11
                    1078.6                        19.17
                    1083.5                        19.24
                    1088.4                        19.30
                    1093.3                        19.37
                    1098.1                        19.43
                    1103.0                        19.50
                    1107.9                        19.56
                    1112.8                        19.63
                    1117.6                        19.69
                    1122.5                        19.76
                    1127.4                        19.82
                    1132.3                        19.89
                    1137.1                        19.95
                    1142.0                        20.01
                    1146.9                        20.08
                    1151.8                        20.14
                    1156.6                        20.21
                    1161.5                        20.27
                    1166.4                        20.34
                    1171.3                        20.40
                    1176.1                        20.47
                    1181.0                        20.53
                    1185.9                        20.59
                    1190.8                        20.66
                    1195.6                        20.72
                    1200.5                        20.79
                    1205.4                        20.85
                    1210.3                        20.91
                    1215.1                        20.98
                    1220.0                        21.04
                    1224.9                        21.10
                    1229.8                        21.17
                    1234.6                        21.23
                    1239.5                        21.30
                    1244.4                        21.36
                    1249.3                        21.42
                    1254.1                        21.49
                    1259.0                        21.55
                    1263.9                        21.61
                    1268.8                        21.68
                    1273.6                        21.74
                    1278.5                        21.80
                    1283.4                        21.87
                    1288.3                        21.93
                    1293.1                        21.99
                    1298.0                        22.06
                    1302.9                        22.12
                    1307.8                        22.18
                    1312.6                        22.25
                    1317.5                        22.31
                    1322.4                        22.37
                    1327.3                        22.44
                    1332.1                        22.50
                    1337.0                        22.56
                    1341.9                        22.62
                    1346.8                        22.69
                    1351.6                        22.75
                    1356.5                        22.81
                    1361.4                        22.88
                    1366.3                        22.94
                    1371.1                        23.00
                    1376.0                        23.06
                    1380.9                        23.13
                    1385.8                        23.19
                    1390.6                        23.25
                    1395.5                        23.31
                    1400.4                        23.38
                    1405.3                        23.44
                    1410.1                        23.50
                    1415.0                        23.56
                    1419.9                        23.63
                    1424.8                        23.69
                    1429.6                        23.75
                    1434.5                        23.81
                    1439.4                        23.88
                    1444.3                        23.94
                    1449.1                        24.00
                    1454.0                        24.06
                    1458.9                        24.12
                    1463.8                        24.19
                    1468.6                        24.25
                    1473.5                        24.31
                    1478.4                        24.37
                    1483.3                        24.43
                    1488.1                        24.50
                    1493.0                        24.56
                    1497.9                        24.62
                    1502.8                        24.68
                    1507.6                        24.74
                    1512.5                        24.80
                    1517.4                        24.87
                    1522.3                        24.93
                    1527.1                        24.99
                    1532.0                        25.05
                    1536.9                        25.11
                    1541.8                        25.17
                    1546.6                        25.24
                    1551.5                        25.30
                    1556.4                        25.36
                    1561.3                        25.42
                    1566.1                        25.48
                    1571.0                        25.54
                    1575.9                        25.60
                    1580.8                        25.67
                    1585.6                        25.73
                    1590.5                        25.79
                    1595.4                        25.85
                    1600.3                        25.91
                    1605.1                        25.97
                    1610.0                        26.03
                    1614.9                        26.09
                    1619.8                        26.16
                    1624.6                        26.22
                    1629.5                        26.28
                    1634.4                        26.34
                    1639.3                        26.40
                    1644.1                        26.46
                    1649.0                        26.52
                    1653.9                        26.58
                    1658.8                        26.64
                    1663.6                        26.70
                    1668.5                        26.77
                    1673.4                        26.83
                    1678.3                        26.89
                    1683.1                        26.95
                    1688.0                        27.01
                    1692.9                        27.07
                    1697.8                        27.13
                    1702.6                        27.19
                    1707.5                        27.25
                    1712.4                        27.31
                    1717.3                        27.37
                    1722.1                        27.43
                    1727.0                        27.49
                    1731.9                        27.55
                    1736.8                        27.61
                    1741.6                        27.67
                    1746.5                        27.74
                    1751.4                        27.80
                    1756.3                        27.86
                    1761.1                        27.92
                    1766.0                        27.98
                    1770.9                        28.04
                    1775.8                        28.10
                    1780.6                        28.16
                    1785.5                        28.22
                    1790.4                        28.28
                    1795.3                        28.34
                    1800.1                        28.40
                    1805.0                        28.46
                    1809.9                        28.52
                    1814.8                        28.58
                    1819.6                        28.64
                    1824.5                        28.70
                    1829.4                        28.76
                    1834.3                        28.82
                    1839.1                        28.88
                    1844.0                        28.94
                    1848.9                        29.00
                    1853.8                        29.06
                    1858.6                        29.12
                    1863.5                        29.18
                    1868.4                        29.24
                    1873.3                        29.30
                    1878.1                        29.36
                    1883.0                        29.42
                    1887.9                        29.48
                    1892.8                        29.54
                    1897.6                        29.60
                    1902.5                        29.66
                    1907.4                        29.72
                    1912.3                        29.77
                    1917.1                        29.83
                    1922.0                        29.89
                    1926.9                        29.95
                    1931.8                        30.01
                    1936.6                        30.07
                    1941.5                        30.13
                    1946.4                        30.19
                    1951.3                        30.25
                    1956.1                        30.31
                    1961.0                        30.37
                    1965.9                        30.43
                    1970.8                        30.49
                    1975.6                        30.55
                    1980.5                        30.61
                    1985.4                        30.67
                    1990.3                        30.73
                    1995.1                        30.78
                    2000.0                        30.84

File: ADRESSTools_Dionysus/MaterialsDatabase_PCC/Electron Inelastic Mean Free Path Database (eIMFPD)/data/eIMFPD_OpticalData_NIST/078_Pt_3_eIMFP.txt

ELEMENT:
                                      Pt

SOURCE:
                       Beilschmidt, Tilinin and Werner
                    Surface Interface Anal. 22 (1994) 120
           IMFPs determined from the intensity of the elastic peak
  Multiple elastic scattering accounted by the approximate analytical theory

COMMENT:
                                 Au reference

ATOMIC WEIGHT:               195.07800

DENSITY:                      21.5000 g/cm**3

TABULATION:

______________________________________________________________________________

                    Energy                         IMFP
                      eV                        Angstroms
______________________________________________________________________________
                     250.0                         5.46
                     253.1                         5.50
                     256.3                         5.54
                     259.4                         5.58
                     262.5                         5.62
                     265.6                         5.66
                     268.8                         5.70
                     271.9                         5.74
                     275.0                         5.78
                     278.1                         5.82
                     281.3                         5.86
                     284.4                         5.90
                     287.5                         5.94
                     290.6                         5.98
                     293.8                         6.02
                     296.9                         6.06
                     300.0                         6.10
                     303.1                         6.13
                     306.3                         6.17
                     309.4                         6.21
                     312.5                         6.25
                     315.6                         6.29
                     318.8                         6.33
                     321.9                         6.36
                     325.0                         6.40
                     328.1                         6.44
                     331.3                         6.47
                     334.4                         6.51
                     337.5                         6.55
                     340.6                         6.59
                     343.8                         6.62
                     346.9                         6.66
                     350.0                         6.70
                     353.1                         6.73
                     356.3                         6.77
                     359.4                         6.80
                     362.5                         6.84
                     365.6                         6.88
                     368.8                         6.91
                     371.9                         6.95
                     375.0                         6.98
                     378.1                         7.02
                     381.3                         7.05
                     384.4                         7.09
                     387.5                         7.12
                     390.6                         7.16
                     393.8                         7.19
                     396.9                         7.23
                     400.0                         7.26
                     403.1                         7.30
                     406.3                         7.33
                     409.4                         7.37
                     412.5                         7.40
                     415.6                         7.43
                     418.8                         7.47
                     421.9                         7.50
                     425.0                         7.54
                     428.1                         7.57
                     431.3                         7.60
                     434.4                         7.64
                     437.5                         7.67
                     440.6                         7.70
                     443.8                         7.74
                     446.9                         7.77
                     450.0                         7.80
                     453.1                         7.84
                     456.3                         7.87
                     459.4                         7.90
                     462.5                         7.93
                     465.6                         7.97
                     468.8                         8.00
                     471.9                         8.03
                     475.0                         8.06
                     478.1                         8.10
                     481.3                         8.13
                     484.4                         8.16
                     487.5                         8.19
                     490.6                         8.22
                     493.8                         8.26
                     496.9                         8.29
                     500.0                         8.32
                     503.1                         8.35
                     506.3                         8.38
                     509.4                         8.41
                     512.5                         8.45
                     515.6                         8.48
                     518.8                         8.51
                     521.9                         8.54
                     525.0                         8.57
                     528.1                         8.60
                     531.3                         8.63
                     534.4                         8.66
                     537.5                         8.69
                     540.6                         8.73
                     543.8                         8.76
                     546.9                         8.79
                     550.0                         8.82
                     553.1                         8.85
                     556.3                         8.88
                     559.4                         8.91
                     562.5                         8.94
                     565.6                         8.97
                     568.8                         9.00
                     571.9                         9.03
                     575.0                         9.06
                     578.1                         9.09
                     581.3                         9.12
                     584.4                         9.15
                     587.5                         9.18
                     590.6                         9.21
                     593.8                         9.24
                     596.9                         9.27
                     600.0                         9.30
                     603.1                         9.33
                     606.3                         9.36
                     609.4                         9.39
                     612.5                         9.41
                     615.6                         9.44
                     618.8                         9.47
                     621.9                         9.50
                     625.0                         9.53
                     628.1                         9.56
                     631.3                         9.59
                     634.4                         9.62
                     637.5                         9.65
                     640.6                         9.68
                     643.8                         9.70
                     646.9                         9.73
                     650.0                         9.76
                     653.1                         9.79
                     656.3                         9.82
                     659.4                         9.85
                     662.5                         9.88
                     665.6                         9.90
                     668.8                         9.93
                     671.9                         9.96
                     675.0                         9.99
                     678.1                        10.02
                     681.3                        10.04
                     684.4                        10.07
                     687.5                        10.10
                     690.6                        10.13
                     693.8                        10.16
                     696.9                        10.18
                     700.0                        10.21
                     703.1                        10.24
                     706.3                        10.27
                     709.4                        10.30
                     712.5                        10.32
                     715.6                        10.35
                     718.8                        10.38
                     721.9                        10.41
                     725.0                        10.43
                     728.1                        10.46
                     731.3                        10.49
                     734.4                        10.51
                     737.5                        10.54
                     740.6                        10.57
                     743.8                        10.60
                     746.9                        10.62
                     750.0                        10.65
                     753.1                        10.68
                     756.3                        10.70
                     759.4                        10.73
                     762.5                        10.76
                     765.6                        10.79
                     768.8                        10.81
                     771.9                        10.84
                     775.0                        10.87
                     778.1                        10.89
                     781.3                        10.92
                     784.4                        10.95
                     787.5                        10.97
                     790.6                        11.00
                     793.8                        11.02
                     796.9                        11.05
                     800.0                        11.08
                     803.1                        11.10
                     806.3                        11.13
                     809.4                        11.16
                     812.5                        11.18
                     815.6                        11.21
                     818.8                        11.23
                     821.9                        11.26
                     825.0                        11.29
                     828.1                        11.31
                     831.3                        11.34
                     834.4                        11.37
                     837.5                        11.39
                     840.6                        11.42
                     843.8                        11.44
                     846.9                        11.47
                     850.0                        11.49
                     853.1                        11.52
                     856.3                        11.55
                     859.4                        11.57
                     862.5                        11.60
                     865.6                        11.62
                     868.8                        11.65
                     871.9                        11.67
                     875.0                        11.70
                     878.1                        11.72
                     881.3                        11.75
                     884.4                        11.78
                     887.5                        11.80
                     890.6                        11.83
                     893.8                        11.85
                     896.9                        11.88
                     900.0                        11.90
                     903.1                        11.93
                     906.3                        11.95
                     909.4                        11.98
                     912.5                        12.00
                     915.6                        12.03
                     918.8                        12.05
                     921.9                        12.08
                     925.0                        12.10
                     928.1                        12.13
                     931.3                        12.15
                     934.4                        12.18
                     937.5                        12.20
                     940.6                        12.23
                     943.8                        12.25
                     946.9                        12.28
                     950.0                        12.30
                     953.1                        12.32
                     956.3                        12.35
                     959.4                        12.37
                     962.5                        12.40
                     965.6                        12.42
                     968.8                        12.45
                     971.9                        12.47
                     975.0                        12.50
                     978.1                        12.52
                     981.3                        12.54
                     984.4                        12.57
                     987.5                        12.59
                     990.6                        12.62
                     993.8                        12.64
                     996.9                        12.67
                    1000.0                        12.69
                    1003.1                        12.71
                    1006.3                        12.74
                    1009.4                        12.76
                    1012.5                        12.79
                    1015.6                        12.81
                    1018.8                        12.83
                    1021.9                        12.86
                    1025.0                        12.88
                    1028.1                        12.91
                    1031.3                        12.93
                    1034.4                        12.95
                    1037.5                        12.98
                    1040.6                        13.00
                    1043.8                        13.03
                    1046.9                        13.05
                    1050.0                        13.07
                    1053.1                        13.10
                    1056.3                        13.12
                    1059.4                        13.14
                    1062.5                        13.17
                    1065.6                        13.19
                    1068.8                        13.21
                    1071.9                        13.24
                    1075.0                        13.26
                    1078.1                        13.28
                    1081.3                        13.31
                    1084.4                        13.33
                    1087.5                        13.36
                    1090.6                        13.38
                    1093.8                        13.40
                    1096.9                        13.43
                    1100.0                        13.45
                    1103.1                        13.47
                    1106.3                        13.49
                    1109.4                        13.52
                    1112.5                        13.54
                    1115.6                        13.56
                    1118.8                        13.59
                    1121.9                        13.61
                    1125.0                        13.63
                    1128.1                        13.66
                    1131.3                        13.68
                    1134.4                        13.70
                    1137.5                        13.73
                    1140.6                        13.75
                    1143.8                        13.77
                    1146.9                        13.79
                    1150.0                        13.82
                    1153.1                        13.84
                    1156.3                        13.86
                    1159.4                        13.89
                    1162.5                        13.91
                    1165.6                        13.93
                    1168.8                        13.95
                    1171.9                        13.98
                    1175.0                        14.00
                    1178.1                        14.02
                    1181.3                        14.04
                    1184.4                        14.07
                    1187.5                        14.09
                    1190.6                        14.11
                    1193.8                        14.14
                    1196.9                        14.16
                    1200.0                        14.18
                    1203.1                        14.20
                    1206.3                        14.23
                    1209.4                        14.25
                    1212.5                        14.27
                    1215.6                        14.29
                    1218.8                        14.31
                    1221.9                        14.34
                    1225.0                        14.36
                    1228.1                        14.38
                    1231.3                        14.40
                    1234.4                        14.43
                    1237.5                        14.45
                    1240.6                        14.47
                    1243.8                        14.49
                    1246.9                        14.52
                    1250.0                        14.54
                    1253.1                        14.56
                    1256.3                        14.58
                    1259.4                        14.60
                    1262.5                        14.63
                    1265.6                        14.65
                    1268.8                        14.67
                    1271.9                        14.69
                    1275.0                        14.71
                    1278.1                        14.74
                    1281.3                        14.76
                    1284.4                        14.78
                    1287.5                        14.80
                    1290.6                        14.82
                    1293.8                        14.84
                    1296.9                        14.87
                    1300.0                        14.89
                    1303.1                        14.91
                    1306.3                        14.93
                    1309.4                        14.95
                    1312.5                        14.98
                    1315.6                        15.00
                    1318.8                        15.02
                    1321.9                        15.04
                    1325.0                        15.06
                    1328.1                        15.08
                    1331.3                        15.11
                    1334.4                        15.13
                    1337.5                        15.15
                    1340.6                        15.17
                    1343.8                        15.19
                    1346.9                        15.21
                    1350.0                        15.23
                    1353.1                        15.26
                    1356.3                        15.28
                    1359.4                        15.30
                    1362.5                        15.32
                    1365.6                        15.34
                    1368.8                        15.36
                    1371.9                        15.38
                    1375.0                        15.41
                    1378.1                        15.43
                    1381.3                        15.45
                    1384.4                        15.47
                    1387.5                        15.49
                    1390.6                        15.51
                    1393.8                        15.53
                    1396.9                        15.55
                    1400.0                        15.58
                    1403.1                        15.60
                    1406.3                        15.62
                    1409.4                        15.64
                    1412.5                        15.66
                    1415.6                        15.68
                    1418.8                        15.70
                    1421.9                        15.72
                    1425.0                        15.74
                    1428.1                        15.77
                    1431.3                        15.79
                    1434.4                        15.81
                    1437.5                        15.83
                    1440.6                        15.85
                    1443.8                        15.87
                    1446.9                        15.89
                    1450.0                        15.91
                    1453.1                        15.93
                    1456.3                        15.95
                    1459.4                        15.97
                    1462.5                        16.00
                    1465.6                        16.02
                    1468.8                        16.04
                    1471.9                        16.06
                    1475.0                        16.08
                    1478.1                        16.10
                    1481.3                        16.12
                    1484.4                        16.14
                    1487.5                        16.16
                    1490.6                        16.18
                    1493.8                        16.20
                    1496.9                        16.22
                    1500.0                        16.24
